Repository: zzzmmp/AIPD-Mid

File: data/3.csv (part 1 of 4)
Tag,Inorganic phosphor,Host,1st dopant,1st doping concentration,2nd dopant,2nd doping concentration ,Temp. (K),Emission max. (nm),CIE x coordinate,CIE y coordinate,Int. quantum efficiency (%),Ext. quantum efficiency (%),Thermal quenching temp. (K),Excitation source (nm),1st Excitation max. (nm),2nd Excitation max. (nm),3rd Excitation max. (nm),Decay time (ns),Monitoring energy (nm),Reference,MP-ID,ICSD-ID,Journal,Year
1,Y2Mg1.9Al2Si2O12Eu0.1,Y2Mg1.9Al2Si2O12,Eu2+,0.1,,,298,491,0.218,0.359,19,,,370,,,,,,https://doi.org/10.1021/acssuschemeng.9b01401,,,ACS Sustainable Chemistry and Engineering,2019
2,Ca7.587Sr1.35YP7O28Eu0.007,Ca7.587Sr1.35YP7O28,Eu2+,0.007,,,298,492,0.217,0.353,,,,380,,,,,,https://doi.org/10.1039/C1JM11018G,,,Journal of Materials Chemistry,2011
3,Ba3Y0.5Lu0.5Al2O7.5Ce0.03,Ba3Y0.5Lu0.5Al2O7.5,Ce3+,0.03,,,298,493,0.2099,0.3992,,,410,375,397,,,22.56,480,https://doi.org/10.1016/j.cej.2017.01.044,mp-1214519,,Chemical Engineering Journal,2017
4,Ba2V2O7,Ba2V2O7,,,,,298,494,0.277,0.389,25,,,350,,,,,494,https://doi.org/10.1021/jp910884c,mp-19474, icsd-34320,Journal of Physical Chemistry C,2010
5,Ca9GdP7O28Eu0.007,Ca9GdP7O28,Eu2+,0.007,,,298,494,0.219,0.371,,,,380,,,,,,https://doi.org/10.1021/jp106693z,,,Journal of Physical Chemistry C,2010
6,Ca8.28GdP7O28Eu0.007Mn0.01,Ca8.28GdP7O28,Eu2+,0.007,Mn2+,0.01,298,494,0.257,0.36,,,,380,,,,,,https://doi.org/10.1021/jp106693z,,,Journal of Physical Chemistry C,2010
7,Ca8.19GdP7O28Eu0.007Mn0.02,Ca8.19GdP7O28,Eu2+,0.007,Mn2+,0.02,298,494,0.326,0.328,,,,380,,,,,,https://doi.org/10.1021/jp106693z,,,Journal of Physical Chemistry C,2010
8,Ca7.137Sr1.8YP7O28Eu0.007,Ca7.137Sr1.8YP7O28,Eu2+,0.007,,,298,494,0.223,0.369,,,,380,,,,,,https://doi.org/10.1039/C1JM11018G,,,Journal of Materials Chemistry,2011
9,BaSi2O2N2Eu1,BaSi2O2N2,Eu2+,1,,,298,495,,,57.4,,480,450,,,,,,https://doi.org/10.1016/j.actamat.2021.116813,,,Acta Materialia,2021
10,BaSi2N2O2Eu0.02,BaSi2N2O2,Eu2+,0.02,,,298,495,0.076,0.44,71,,600,450,,,,,,https://doi.org/10.1021/cm802394w,mp-6764, icsd-419450 icsd-173758,Chemistry of Materials,2008
11,Ba0.98Si2N2O2Eu0.02,Ba0.98Si2N2O2,Eu3+,0.02,,,298,495,0.076,0.44,71,,600,450,,,,470,,https://doi.org/10.1021/cm802394w,mp-6764, icsd-419450 icsd-173758,Chemistry of Materials,2008
12,Sr1.97Sb2O7Bi0.03,Sr1.97Sb2O7,Bi3+,0.03,,,298,496,0.1897,0.4505,50.48,23.74,,372,372,,,299.41,496,https://doi.org/10.1021/acssuschemeng.1c01396,mp-4103, icsd-77062 icsd-62960,ACS Sustainable Chemistry and Engineering,2021
13,Sr1.773Ca0.197Sb2O7Bi0.03,Sr1.773Ca0.197Sb2O7,Bi3+,0.03,,,298,496,0.1654,0.3525,43.8,21.71,,372,372,,,294.67,496,https://doi.org/10.1021/acssuschemeng.1c01396,mp-4103, icsd-77062 icsd-62960,ACS Sustainable Chemistry and Engineering,2021
14,Sr1.576Ca0.394Sb2O7Bi0.03,Sr1.576Ca0.394Sb2O7,Bi3+,0.03,,,298,496,0.1524,0.2724,38.6,16.13,,372,372,,,287.49,496,https://doi.org/10.1021/acssuschemeng.1c01396,mp-4103, icsd-77062 icsd-62960,ACS Sustainable Chemistry and Engineering,2021
15,Sr1.182Ca0.788Sb2O7Bi0.03,Sr1.182Ca0.788Sb2O7,Bi3+,0.03,,,298,496,0.1433,0.1331,30.41,16.13,,372,372,,,277.03,496,https://doi.org/10.1021/acssuschemeng.1c01396,mp-4103, icsd-77062 icsd-62960,ACS Sustainable Chemistry and Engineering,2021
16,Ca6.687Sr2.25YP7O28Eu0.007,Ca6.687Sr2.25YP7O28,Eu2+,0.007,,,298,496,0.238,0.383,,,,380,,,,,,https://doi.org/10.1039/C1JM11018G,,,Journal of Materials Chemistry,2011
17,Ca2NaZn2V3O12,Ca2NaZn2V3O12,,,,,298,497,0.2146,0.338,11.4,,,365,365,,,9550000,497,https://doi.org/10.1016/j.jpcs.2013.05.002,mp-706235,,Journal of Physics and Chemistry of Solids,2013
18,Ca1.99Na1.01Zn2V3O12Sm0.01,Ca1.99Na1.01Zn2V3O12,Sm3+,0.01,,,298,497,0.2548,0.384,,,,365,340,,,,497,https://doi.org/10.1016/j.jpcs.2013.05.002,mp-706235,,Journal of Physics and Chemistry of Solids,2013
19,Ca1.97Na1.03Zn2V3O12Sm0.03,Ca1.97Na1.03Zn2V3O12,Sm3+,0.03,,,298,497,0.2673,0.3794,,,,365,340,,,9030000,497,https://doi.org/10.1016/j.jpcs.2013.05.002,mp-706235,,Journal of Physics and Chemistry of Solids,2013
20,Ca1.92Na1.08Zn2V3O12Sm0.08,Ca1.92Na1.08Zn2V3O12,Sm3+,0.08,,,298,497,0.2794,0.374,15.1,,,365,340,,,,497,https://doi.org/10.1016/j.jpcs.2013.05.002,mp-706235,,Journal of Physics and Chemistry of Solids,2013
21,Ca1.9Na1.1Zn2V3O12Sm0.1,Ca1.9Na1.1Zn2V3O12,Sm3+,0.1,,,298,497,0.2931,0.3741,,,,365,340,,,,497,https://doi.org/10.1016/j.jpcs.2013.05.002,mp-706235,,Journal of Physics and Chemistry of Solids,2013
22,Ba3Sc4O9Bi0.016,Ba3Sc4O9,Bi3+,0.016,,,298,500,0.2553,0.4034,,,486,330,,,,729.12,500,https://doi.org/10.1111/jace.14789,,,Journal of the American Ceramic Society,2017
23,Rb3YV2O8,Rb3YV2O8,,,,,298,500,,,71,47,423,362,362,,,20060,500,https://doi.org/10.1021/acs.inorgchem.0c00015,mp-1209350,,Inorganic Chemistry,2020
24,Rb3LuV2O8,Rb3LuV2O8,,,,,298,500,,,85,38,423,362,362,,,23750,500,https://doi.org/10.1021/acs.inorgchem.0c00015,mp-1209398,,Inorganic Chemistry,2020
25,Sr2.985ScP3O12Eu0.005,Sr2.985ScP3O12,Eu2+,0.005,,,298,500,0.277,0.428,11,,,350,350,,,601,500,https://doi.org/10.1039/C3DT32946A,,,Dalton Transactions,2013
26,Sr2.97ScP3O12Eu0.005Mn0.005,Sr2.97ScP3O12,Eu2+,0.005,Mn2+,0.005,298,500,0.306,0.415,11.6,,,350,,,,575,500,https://doi.org/10.1039/C3DT32946A,,,Dalton Transactions,2013
27,Sr2.955ScP3O12Eu0.005Mn0.01,Sr2.955ScP3O12,Eu2+,0.005,Mn2+,0.01,298,500,0.329,0.413,12.3,,,350,,,,560,500,https://doi.org/10.1039/C3DT32946A,,,Dalton Transactions,2013
28,Sr2.925ScP3O12Eu0.005Mn0.02,Sr2.925ScP3O12,Eu2+,0.005,Mn2+,0.02,298,500,0.368,0.411,13.7,,,350,,,,550,500,https://doi.org/10.1039/C3DT32946A,,,Dalton Transactions,2013
29,Ca0.949Si2O2N2Ce0.05Eu0.001,Ca0.949Si2O2N2,Ce3+,0.05,Eu2+,0.001,298,500,0.27,0.36,43,,,340,,,,,,https://doi.org/10.1111/j.1551-2916.2011.04461.x,mp-556884, icsd-413882,Journal of the American Ceramic Society,2011
30,Ba1.28Ca0.7SiO4Eu0.02,Ba1.28Ca0.7SiO4,Eu2+,0.02,,,298,500,0.165,0.248,53,,,390,300,,,,500,https://doi.org/10.1021/ic501423p,mp-17612, icsd-291359 icsd-291355 icsd-6246 icsd-28476,Inorganic Chemistry,2014
31,Ba1.28Ca0.7SiO4Eu0.02,Ba1.28Ca0.7SiO4,Eu2+,0.02,,,298,500,,,,,,355,,,,605,490,https://doi.org/10.1021/ic501423p,mp-17612, icsd-291359 icsd-291355 icsd-6246 icsd-28476,Inorganic Chemistry,2014
32,Ba1.28Ca0.69SiO4Eu0.02Mn0.01,Ba1.28Ca0.69SiO4,Eu2+,0.02,Mn2+,0.01,298,500,0.292,0.352,48,,,390,,,,,,https://doi.org/10.1021/ic501423p,mp-17612, icsd-291359 icsd-291355 icsd-6246 icsd-28476,Inorganic Chemistry,2014
33,Ba1.28Ca0.68SiO4Eu0.02Mn0.02,Ba1.28Ca0.68SiO4,Eu2+,0.02,Mn2+,0.02,298,500,0.345,0.375,43,,,390,,,,,,https://doi.org/10.1021/ic501423p,mp-17612, icsd-291359 icsd-291355 icsd-6246 icsd-28476,Inorganic Chemistry,2014
34,Ca7MgSi4O16Ce0.04Eu0.02,Ca7MgSi4O16,Ce3+,0.04,Eu2+,0.02,298,500,0.179,0.275,,,,365,,,,29.2,440,https://doi.org/10.1039/C2CP23343F,,,Physical Chemistry Chemical Physics,2012
35,Ca7MgSi4O16Ce0.04Eu0.04,Ca7MgSi4O16,Ce3+,0.04,Eu2+,0.04,298,500,0.195,0.427,16,,,365,,,,27.6,440,https://doi.org/10.1039/C2CP23343F,,,Physical Chemistry Chemical Physics,2012
36,Ca7MgSi4O16Ce0.04Eu0.05,Ca7MgSi4O16,Ce3+,0.04,Eu2+,0.05,298,500,,,,,,365,,,,8.7,440,https://doi.org/10.1039/C2CP23343F,,,Physical Chemistry Chemical Physics,2012
37,Ca7MgSi4O16Ce0.04Eu0.06,Ca7MgSi4O16,Ce3+,0.04,Eu2+,0.06,298,500,,,,,,365,,,,6.5,440,https://doi.org/10.1039/C2CP23343F,,,Physical Chemistry Chemical Physics,2012
38,Ca7MgSi4O16Ce0.04Eu0.07,Ca7MgSi4O16,Ce3+,0.04,Eu2+,0.07,298,500,,,,,,365,,,,2.9,440,https://doi.org/10.1039/C2CP23343F,,,Physical Chemistry Chemical Physics,2012
39,Ca7MgSi4O16Ce0.04Eu0.08,Ca7MgSi4O16,Ce3+,0.04,Eu2+,0.08,298,500,,,,,,365,,,,1.4,440,https://doi.org/10.1039/C2CP23343F,,,Physical Chemistry Chemical Physics,2012
40,Ca7MgSi4O16Eu0.04,Ca7MgSi4O16,Eu2+,0.04,,,298,500,,,,,448,365,365,,,,440,https://doi.org/10.1039/C2CP23343F,,,Physical Chemistry Chemical Physics,2012
41,LiCa3MgV3O12,LiCa3MgV3O12,,,,,298,500,0.2393,0.326,,,,310,310,,,13730,500,https://doi.org/10.1016/j.materresbull.2018.11.011,,,Materials Research Bulletin,2019
42,LiCa2.995MgV3O12Bi0.005,LiCa2.995MgV3O12,Bi3+,0.005,,,298,500,0.2907,0.3652,,,,310,310,,,13520,500,https://doi.org/10.1016/j.materresbull.2018.11.011,,,Materials Research Bulletin,2019
43,LiCa2.99MgV3O12Bi0.01,LiCa2.99MgV3O12,Bi3+,0.01,,,298,500,0.3198,0.3982,,,,310,310,,,13140,500,https://doi.org/10.1016/j.materresbull.2018.11.011,,,Materials Research Bulletin,2019
44,LiCa2.98MgV3O12Bi0.02,LiCa2.98MgV3O12,Bi3+,0.02,,,298,500,0.3504,0.4102,,,,310,310,,,12570,500,https://doi.org/10.1016/j.materresbull.2018.11.011,,,Materials Research Bulletin,2019
45,LiCa2.96MgV3O12Bi0.04,LiCa2.96MgV3O12,Bi3+,0.04,,,298,500,0.401,0.444,,,,310,310,,,11720,500,https://doi.org/10.1016/j.materresbull.2018.11.011,,,Materials Research Bulletin,2019
46,LiCa2.94MgV3O12Bi0.06,LiCa2.94MgV3O12,Bi3+,0.06,,,298,500,0.422,0.4539,,,,310,310,,,11390,500,https://doi.org/10.1016/j.materresbull.2018.11.011,,,Materials Research Bulletin,2019
47,LiCa2.92MgV3O12Bi0.08,LiCa2.92MgV3O12,Bi3+,0.08,,,298,500,0.4358,0.4472,,,,310,310,,,10990,500,https://doi.org/10.1016/j.materresbull.2018.11.011,,,Materials Research Bulletin,2019
48,Ca3V2O8,Ca3V2O8,,,,,298,501,0.328,0.407,0.7,,,350,,,,,501,https://doi.org/10.1021/jp910884c,"mp-532028,mp-505741,mp-1182001", icsd-412273,Journal of Physical Chemistry C,2010
49,Ca11Si4O22B2Eu0.005,Ca11Si4O22B2,Eu2+,0.005,,,298,502,0.247,0.478,,,,365,365,,,,505,https://doi.org/10.1039/C3TC30933A,,,Journal of Materials Chemistry C,2013
50,Ca9LaP7O28Eu0.005,Ca9LaP7O28,Eu2+,0.005,,,298,502,0.281,0.445,,,483,365,405,,,838,502,https://doi.org/10.1364/OE.18.005089,,,Optics Express,2010
51,Ca9LaP7O28Eu0.005Mn0.01,Ca9LaP7O28,Eu2+,0.005,Mn2+,0.01,298,502,0.367,0.411,,,,365,405,,,768,502,https://doi.org/10.1364/OE.18.005089,,,Optics Express,2010
52,Ca9LaP7O28Eu0.005Mn0.015,Ca9LaP7O28,Eu2+,0.005,Mn2+,0.015,298,502,0.406,0.388,,,,365,405,,,611,502,https://doi.org/10.1364/OE.18.005089,,,Optics Express,2010
53,Ca9LaP7O28Eu0.005Mn0.03,Ca9LaP7O28,Eu2+,0.005,Mn2+,0.03,298,502,0.495,0.358,,,,365,405,,,424,502,https://doi.org/10.1364/OE.18.005089,,,Optics Express,2010
54,Ca8.9CeP7O28Eu0.1,Ca8.9CeP7O28,Eu2+,0.1,,,298,502,,,27,,,320,,,,246,377,https://doi.org/10.1039/C6CP05490K,,,Physical Chemistry Chemical Physics,2016
55,Ca8.88CeP7O28Eu0.12,Ca8.88CeP7O28,Eu2+,0.12,,,298,502,,,21,,,320,,,,,377,https://doi.org/10.1039/C6CP05490K,,,Physical Chemistry Chemical Physics,2016
56,Ca8.86CeP7O28Eu0.14,Ca8.86CeP7O28,Eu2+,0.14,,,298,502,,,19,,,320,,,,212,377,https://doi.org/10.1039/C6CP05490K,,,Physical Chemistry Chemical Physics,2016
57,Ca6.237Sr2.7YP7O28Eu0.007,Ca6.237Sr2.7YP7O28,Eu2+,0.007,,,298,502,0.249,0.413,,,,380,,,,,,https://doi.org/10.1039/C1JM11018G,,,Journal of Materials Chemistry,2011
58,Ba2Y1.94Si4O13Bi0.03,Ba2Y1.94Si4O13,Bi3+,0.03,,,298,503,0.219,0.35,,,,342,342,,,477,503,https://doi.org/10.1111/jace.16048,,,Journal of the American Ceramic Society,2018
59,Ba2Y1.86Si4O13Bi0.03Eu0.04,Ba2Y1.86Si4O13,Bi3+,0.03,Eu3+,0.04,298,503,0.229,0.351,,,,342,,,,475,503,https://doi.org/10.1111/jace.16048,,,Journal of the American Ceramic Society,2018
60,Ba2Y1.78Si4O13Bi0.03Eu0.08,Ba2Y1.78Si4O13,Bi3+,0.03,Eu3+,0.08,298,503,0.324,0.347,,,,342,,,,474,503,https://doi.org/10.1111/jace.16048,,,Journal of the American Ceramic Society,2018
61,La4.65Si3O12NCe0.06Tb0.01,La4.65Si3O12N,Ce3+,0.06,Tb3+,0.01,298,503,0.1697,0.2277,,,,365,,,,,,https://doi.org/10.1016/j.jlumin.2015.08.030,,,Journal of Luminescence,2016
62,La4.6Si3O12NCe0.06Tb0.02,La4.6Si3O12N,Ce3+,0.06,Tb3+,0.02,298,503,0.1782,0.2504,,,,365,,,,92.03,460,https://doi.org/10.1016/j.jlumin.2015.08.030,,,Journal of Luminescence,2016
63,La4.55Si3O12NCe0.06Tb0.03,La4.55Si3O12N,Ce3+,0.06,Tb3+,0.03,298,503,0.1873,0.2731,,,,365,,,,,,https://doi.org/10.1016/j.jlumin.2015.08.030,,,Journal of Luminescence,2016
64,Sr2.95YP3O12Eu0.05,Sr2.95YP3O12,Eu2+,0.05,,,298,504,0.189,0.359,,,,350,,,,,,https://doi.org/10.1016/j.jre.2017.06.013,,,Journal of Rare Earths,2018
65,Sr2.95Y0.99P3O12Eu0.05Tb0.01,Sr2.95Y0.99P3O12,Eu2+,0.05,Tb3+,0.01,298,504,0.195,0.377,,,,350,,,,,,https://doi.org/10.1016/j.jre.2017.06.013,,,Journal of Rare Earths,2018
66,Sr2.95Y0.97P3O12Eu0.05Tb0.03,Sr2.95Y0.97P3O12,Eu2+,0.05,Tb3+,0.03,298,504,0.197,0.38,,,,350,,,,,,https://doi.org/10.1016/j.jre.2017.06.013,,,Journal of Rare Earths,2018
67,Sr2.95Y0.95P3O12Eu0.05Tb0.05,Sr2.95Y0.95P3O12,Eu2+,0.05,Tb3+,0.05,298,504,0.198,0.382,,,,350,,,,,,https://doi.org/10.1016/j.jre.2017.06.013,,,Journal of Rare Earths,2018
68,Sr2.95Y0.93P3O12Eu0.05Tb0.07,Sr2.95Y0.93P3O12,Eu2+,0.05,Tb3+,0.07,298,504,0.2,0.388,,,,350,,,,,,https://doi.org/10.1016/j.jre.2017.06.013,,,Journal of Rare Earths,2018
69,Y1.9Si4N6CCe0.05La0.3,Y1.9Si4N6C,Ce3+,0.05,La3+,0.3,298,505,0.28,0.45,,,,378,,,,,,https://doi.org/10.1111/j.1551-2916.2011.04571.x,mp-6353, icsd-162422 icsd-155158 icsd-162421,Journal of the American Ceramic Society,2011
70,Ca10.945Si4O22B2Eu0.005,Ca10.945Si4O22B2,Eu2+,0.005,,,298,505,0.247,0.478,5.3,,,365,365,,,,505,https://doi.org/10.1039/C3TC30933A,,,Journal of Materials Chemistry C,2013
71,Ca2La0.97Hf2Al3O12Ce0.03,Ca2La0.97Hf2Al3O12,Ce3+,0.03,,,298,506,0.277,0.469,47.3,,,408,,,,,,https://doi.org/10.1016/j.jallcom.2020.155469,,,Journal of Alloys and Compounds,2020
72,Na2CaPO4FEu0.02,Na2CaPO4F,Eu2+,0.02,,,298,506,,,,,428,390,390,,,,506,https://doi.org/10.1016/j.jlumin.2011.02.034,"mp-559376,mp-39260", icsd-158183,Journal of Luminescence,2011
73,Ba2V2O7,Ba2V2O7,,,,,298,508,,,33,16,,336,336,,,,508,https://doi.org/10.1111/jace.13463,mp-19474, icsd-34320,Journal of the American Ceramic Society,2015
74,Ca4.437Sr4.5YP7O28Eu0.007,Ca4.437Sr4.5YP7O28,Eu2+,0.007,,,298,508,0.273,0.459,,,,380,,,,993,508,https://doi.org/10.1039/C1JM11018G,,,Journal of Materials Chemistry,2011
75,Ca4.392Sr4.5YP7O28Eu0.007Mn0.005,Ca4.392Sr4.5YP7O28,Eu2+,0.007,Mn2+,0.005,298,508,0.3,0.451,,,,380,,,,920,508,https://doi.org/10.1039/C1JM11018G,,,Journal of Materials Chemistry,2011
76,Ca4.347Sr4.5YP7O28Eu0.007Mn0.01,Ca4.347Sr4.5YP7O28,Eu2+,0.007,Mn2+,0.01,298,508,0.321,0.443,,,,380,,,,863,508,https://doi.org/10.1039/C1JM11018G,,,Journal of Materials Chemistry,2011
77,Ca4.257Sr4.5YP7O28Eu0.007Mn0.02,Ca4.257Sr4.5YP7O28,Eu2+,0.007,Mn2+,0.02,298,508,0.358,0.431,,,,380,,,,697,508,https://doi.org/10.1039/C1JM11018G,,,Journal of Materials Chemistry,2011
78,Ca0.975Sr0.975SiO4Eu0.05,Ca0.975Sr0.975SiO4,Eu2+,0.05,,,298,509,,,,,453,385,,,,,,https://doi.org/10.1016/j.ceramint.2014.12.131,mp-554006, icsd-20544,Ceramics International,2015
79,Ca2.9925Si2O4N2Eu0.0025,Ca2.9925Si2O4N2,Eu2+,0.0025,,,298,509,0.25,0.5,,,,330,,,,,,https://doi.org/10.1364/OE.19.00A331,,,Optics Express,2011
80,Ba5Si2O6Cl6Eu0.005,Ba5Si2O6Cl6,Eu2+,0.005,,,298,510,,,,,,400,400,,,575.43,510,https://doi.org/10.1039/C7RA07221J,,,RSC Advances,2017
81,Ba5Si2O6Cl6Eu0.01,Ba5Si2O6Cl6,Eu2+,0.01,,,298,510,,,,,,400,400,,,535.06,510,https://doi.org/10.1039/C7RA07221J,,,RSC Advances,2017
82,Ba5Si2O6Cl6Eu0.02,Ba5Si2O6Cl6,Eu2+,0.02,,,298,510,,,44,,430,400,400,,,517.72,510,https://doi.org/10.1039/C7RA07221J,,,RSC Advances,2017
83,Ba5Si2O6Cl6Eu0.03,Ba5Si2O6Cl6,Eu2+,0.03,,,298,510,,,,,,400,400,,,475.45,510,https://doi.org/10.1039/C7RA07221J,,,RSC Advances,2017
84,Ba5Si2O6Cl6Eu0.04,Ba5Si2O6Cl6,Eu2+,0.04,,,298,510,,,,,,400,400,,,439.21,510,https://doi.org/10.1039/C7RA07221J,,,RSC Advances,2017
85,Ba5Si2O6Cl6Eu0.05,Ba5Si2O6Cl6,Eu2+,0.05,,,298,510,,,,,,400,400,,,436.7,510,https://doi.org/10.1039/C7RA07221J,,,RSC Advances,2017
86,Ba5Si2O6Cl6Eu0.06,Ba5Si2O6Cl6,Eu2+,0.06,,,298,510,,,,,,400,400,,,427.78,510,https://doi.org/10.1039/C7RA07221J,,,RSC Advances,2017
87,Y1.9Si4N6CCe0.05La0.2,Y1.9Si4N6C,Ce3+,0.05,La3+,0.2,298,510,0.3,0.48,,,,383,,,,,,https://doi.org/10.1111/j.1551-2916.2011.04571.x,mp-6353, icsd-162422 icsd-155158 icsd-162421,Journal of the American Ceramic Society,2011
88,Ba0.99YSi2Al2O2N5Eu0.01,Ba0.99YSi2Al2O2N5,Eu2+,0.01,,,298,510,0.2345,0.5577,,,,354,354,,,,510,https://doi.org/10.1039/C0JM03573D,,,Journal of Materials Chemistry,2011
89,Ba8.91Sc2Si6O24Eu0.09,Ba8.91Sc2Si6O24,Eu2+,0.09,,,298,510,0.164,0.349,19.3,,,330,,,,,,https://doi.org/10.1039/C5RA10945K,mp-558428,,RSC Advances,2015
90,Ca2.985Si2O4N2Eu0.005,Ca2.985Si2O4N2,Eu2+,0.005,,,298,510,0.26,0.5,,,,330,,,,,,https://doi.org/10.1364/OE.19.00A331,,,Optics Express,2011
91,Ca2.97Si2O4N2Eu0.01,Ca2.97Si2O4N2,Eu2+,0.01,,,298,510,0.26,0.51,,,478,330,,,,,,https://doi.org/10.1364/OE.19.00A331,,,Optics Express,2011
92,Sr8.97ScP7O28Eu0.03,Sr8.97ScP7O28,Eu2+,0.03,,,298,510,0.385,0.5,,,,365,,,,633,510,https://doi.org/10.1002/ejic.201301216,,,European Journal of Inorganic Chemistry,2013
93,Y1.98Mg1.99Al2Si2O12Eu0.01Ce0.02,Y1.98Mg1.99Al2Si2O12,Eu2+,0.01,Ce3+,0.02,298,510,0.294,0.349,,,,365,,,,441,464,https://doi.org/10.1021/acs.inorgchem.1c00317,,,Inorganic Chemistry,2021
94,Ba2LuB2O6ClEu0.03,Ba2LuB2O6Cl,Eu3+,0.03,,,298,511,,,,,673,365,365,,,1270,511,https://doi.org/10.1021/ic200988w,mp-1228639,,Inorganic Chemistry,2011
95,Ca2.91Si2O4N2Eu0.03,Ca2.91Si2O4N2,Eu2+,0.03,,,298,511,0.29,0.49,,,,330,,,,,,https://doi.org/10.1364/OE.19.00A331,,,Optics Express,2011
96,Ba0.99LuAl2Si2O2N5Eu0.01,Ba0.99LuAl2Si2O2N5,Eu2+,0.01,,,298,512,0.259,0.514,40.1,29.5,461,365,305,,,,512,https://doi.org/10.1039/C9TC06932A,,,Journal of Materials Chemistry C,2020
97,CsVO3,CsVO3,,,,,298,512,0.306,0.418,87,,,350,,,,,512,https://doi.org/10.1021/jp910884c,mp-504651, icsd-1489,Journal of Physical Chemistry C,2010
98,Ba0.98YSi2Al2O2N5Eu0.02,Ba0.98YSi2Al2O2N5,Eu2+,0.02,,,298,512,0.241,0.554,,,,358,358,,,,512,https://doi.org/10.1039/C0JM03573D,,,Journal of Materials Chemistry,2011
99,Ca0.99Sr2Al2O6Ce0.01,Ca0.99Sr2Al2O6,Ce3+,0.01,,,503,513,0.2793,0.4821,,,,375,,,,,,https://doi.org/10.1016/j.jlumin.2018.10.119,mp-3393, icsd-71860 icsd-66062,Journal of Luminescence,2019
100,Sr3V2O8,Sr3V2O8,,,,,298,513,0.329,0.415,3.7,,,350,,,,,513,https://doi.org/10.1021/jp910884c,mp-19386, icsd-73258 icsd-167701,Journal of Physical Chemistry C,2010
101,RbVO3,RbVO3,,,,,298,514,0.316,0.424,,,,350,,,,,514,https://doi.org/10.1021/jp910884c,"mp-19031,mp-1076638", icsd-1488,Journal of Physical Chemistry C,2010
102,YNb0.8V0.2O4Bi0.01,YNb0.8V0.2O4,Bi3+,0.01,,,298,514,0.312,0.365,47.1,,,310,,,,,,https://doi.org/10.1021/acs.chemmater.6b00277,"mp-5387,mp-1095229", icsd-430911 icsd-20335 icsd-100176 icsd-239207 icsd-430907 icsd-430914 icsd-430913 icsd-430912 icsd-430908 icsd-430916 icsd-430909 icsd-430015 icsd-430910 icsd-430919 icsd-430922 icsd-239208 icsd-430917 icsd-239209 icsd-430920 icsd-430921 icsd-430918,Chemistry of Materials,2016
103,Ca2.85Si2O4N2Eu0.05,Ca2.85Si2O4N2,Eu2+,0.05,,,298,514,0.33,0.51,,,,330,,,,,,https://doi.org/10.1364/OE.19.00A331,,,Optics Express,2011
104,Sr1.75Ca1.24P2O8Eu0.01,Sr1.75Ca1.24P2O8,Eu2+,0.01,,,298,514,0.374,0.588,,,,365,279,364,,,514,https://doi.org/10.1021/ic500230v,mp-4632, icsd-69449 icsd-184780 icsd-150869 icsd-18109 icsd-30635 icsd-410784,Inorganic Chemistry,2014
105,Ca2La0.95Hf2Al3O12Ce0.05,Ca2La0.95Hf2Al3O12,Ce3+,0.05,,,298,515,0.294,0.481,46.5,,360,408,408,325,,,515,https://doi.org/10.1016/j.jallcom.2020.155469,,,Journal of Alloys and Compounds,2020
106,Ba0.96YSi2Al2O2N5Eu0.04,Ba0.96YSi2Al2O2N5,Eu2+,0.04,,,298,515,0.2655,0.5698,,,,354,354,,,,515,https://doi.org/10.1039/C0JM03573D,,,Journal of Materials Chemistry,2011
107,Ca2La0.98Zr2Ga3O12Ce0.02,Ca2La0.98Zr2Ga3O12,Ce3+,0.02,,,298,515,0.271,0.479,,,,430,430,,,,515,https://doi.org/10.1021/jp508409r,,,Journal of Physical Chemistry C,2015
108,Ca2La0.94Zr2Ga3O12Ce0.06,Ca2La0.94Zr2Ga3O12,Ce3+,0.06,,,298,515,,,35.2,,363,430,430,,,,515,https://doi.org/10.1021/jp508409r,,,Journal of Physical Chemistry C,2015
109,Ca2La0.8Zr2Ga3O12Ce0.2,Ca2La0.8Zr2Ga3O12,Ce3+,0.2,,,298,515,0.285,0.502,,,,430,430,,,,515,https://doi.org/10.1021/jp508409r,,,Journal of Physical Chemistry C,2015
110,Ba5P2SiO12Eu0.001,Ba5P2SiO12,Eu2+,0.001,,,298,515,,,,,,405,405,,,714.25,515,https://doi.org/10.1039/C6CP08300E,,,Physical Chemistry Chemical Physics,2017
111,Ba5P2SiO12Eu0.005,Ba5P2SiO12,Eu2+,0.005,,,298,515,,,,,,405,405,,,702.43,515,https://doi.org/10.1039/C6CP08300E,,,Physical Chemistry Chemical Physics,2017
112,Ba5P2SiO12Eu0.01,Ba5P2SiO12,Eu2+,0.01,,,298,515,,,31.89,,403,405,405,,,691.76,515,https://doi.org/10.1039/C6CP08300E,,,Physical Chemistry Chemical Physics,2017
113,Ba5P2SiO12Eu0.02,Ba5P2SiO12,Eu2+,0.02,,,298,515,,,,,,405,405,,,666.95,515,https://doi.org/10.1039/C6CP08300E,,,Physical Chemistry Chemical Physics,2017
114,Ba5P2SiO12Eu0.03,Ba5P2SiO12,Eu2+,0.03,,,298,515,,,,,,405,405,,,648.72,515,https://doi.org/10.1039/C6CP08300E,,,Physical Chemistry Chemical Physics,2017
115,Ba5P2SiO12Eu0.04,Ba5P2SiO12,Eu2+,0.04,,,298,515,,,,,,405,405,,,626.52,515,https://doi.org/10.1039/C6CP08300E,,,Physical Chemistry Chemical Physics,2017
116,Sr5V3O12Cl,Sr5V3O12Cl,,,,,298,517,,,2.7,,,365,,,,4264,517,https://doi.org/10.1039/C3RA42724B,mp-556224, icsd-184835 icsd-171381 icsd-184833 icsd-184834,RSC Advances,2013
117,Sr2V2O7,Sr2V2O7,,,,,298,518,0.242,0.364,,,,355,355,,,,518,https://doi.org/10.1016/j.actamat.2013.03.036,"mp-19660,mp-19368", icsd-10330 icsd-20401 icsd-72200,Acta Materialia,2013
118,Sr1.96V2O7Eu0.04,Sr1.96V2O7,Eu3+,0.04,,,298,518,0.272,0.365,,,,355,355,,,,518,https://doi.org/10.1016/j.actamat.2013.03.036,"mp-19660,mp-19368", icsd-10330 icsd-20401 icsd-72200,Acta Materialia,2013
119,Sr1.92V2O7Eu0.08,Sr1.92V2O7,Eu3+,0.08,,,298,518,0.284,0.366,,,,355,355,,,,518,https://doi.org/10.1016/j.actamat.2013.03.036,"mp-19660,mp-19368", icsd-10330 icsd-20401 icsd-72200,Acta Materialia,2013
120,Sr1.88V2O7Eu0.12,Sr1.88V2O7,Eu3+,0.12,,,298,518,0.294,0.363,,,,355,355,,,,518,https://doi.org/10.1016/j.actamat.2013.03.036,"mp-19660,mp-19368", icsd-10330 icsd-20401 icsd-72200,Acta Materialia,2013
121,Sr1.84V2O7Eu0.16,Sr1.84V2O7,Eu3+,0.16,,,298,518,0.284,0.357,,,,355,355,,,,518,https://doi.org/10.1016/j.actamat.2013.03.036,"mp-19660,mp-19368", icsd-10330 icsd-20401 icsd-72200,Acta Materialia,2013
122,Sr1.80V2O7Eu0.2,Sr1.80V2O7,Eu3+,0.2,,,298,518,0.272,0.355,,,,355,355,,,,518,https://doi.org/10.1016/j.actamat.2013.03.036,"mp-19660,mp-19368", icsd-10330 icsd-20401 icsd-72200,Acta Materialia,2013
123,Sr1.76V2O7Eu0.24,Sr1.76V2O7,Eu3+,0.24,,,298,518,0.245,0.348,,,,355,355,,,,518,https://doi.org/10.1016/j.actamat.2013.03.036,"mp-19660,mp-19368", icsd-10330 icsd-20401 icsd-72200,Acta Materialia,2013
124,Ca0.99Sr2Al2O6Ce0.01,Ca0.99Sr2Al2O6,Ce3+,0.01,,,463,519,0.2914,0.4971,,,,375,,,,,,https://doi.org/10.1016/j.jlumin.2018.10.119,mp-3393, icsd-71860 icsd-66062,Journal of Luminescence,2019
125,Ba3V2O8,Ba3V2O8,,,,,298,519,0.303,0.591,0.5,,,350,,,,,519,https://doi.org/10.1021/jp910884c,mp-19365, icsd-78169 icsd-14237 icsd-167695,Journal of Physical Chemistry C,2010
126,Ba0.92YSi2Al2O2N5Eu0.08,Ba0.92YSi2Al2O2N5,Eu2+,0.08,,,298,519,0.2923,0.5771,,,433,359,359,,,,519,https://doi.org/10.1039/C0JM03573D,,,Journal of Materials Chemistry,2011
127,SrBaSiO4Eu1,SrBaSiO4,Eu2+,1,,,298,520,,,86.6,,485,450,,,,,,https://doi.org/10.1016/j.actamat.2021.116813,,,Acta Materialia,2021
128,Y1.9Si4N6CCe0.05La0.1,Y1.9Si4N6C,Ce3+,0.05,La3+,0.1,298,520,0.33,0.48,,,,384,,,,,,https://doi.org/10.1111/j.1551-2916.2011.04571.x,mp-6353, icsd-162422 icsd-155158 icsd-162421,Journal of the American Ceramic Society,2011
129,Sc2W3O12,Sc2W3O12,,,,,298,520,,,,,,264,264,,,31630,520,https://doi.org/10.1016/j.ceramint.2019.02.107,"mp-5516,mp-1219450", icsd-50941 icsd-50940 icsd-391468 icsd-28467 icsd-50942,Ceramics International,2019
130,Ca0.947Si2O2N2Ce0.05Eu0.003,Ca0.947Si2O2N2,Ce3+,0.05,Eu2+,0.003,298,520,0.28,0.37,44,,,340,,,,,,https://doi.org/10.1111/j.1551-2916.2011.04461.x,mp-556884, icsd-413882,Journal of the American Ceramic Society,2011
131,Ca2La0.92Hf2Al3O12Ce0.08,Ca2La0.92Hf2Al3O12,Ce3+,0.08,,,298,521,0.315,0.496,45.2,,,408,,,,,,https://doi.org/10.1016/j.jallcom.2020.155469,,,Journal of Alloys and Compounds,2020
132,Ca2.79Si2O4N2Eu0.07,Ca2.79Si2O4N2,Eu2+,0.07,,,298,522,0.35,0.52,,,,330,,,,,,https://doi.org/10.1364/OE.19.00A331,,,Optics Express,2011
133,Y1.97Mg1.99Al2Si2O12Eu0.01Ce0.03,Y1.97Mg1.99Al2Si2O12,Eu2+,0.01,Ce3+,0.03,298,522,0.305,0.365,,,,365,,,,411,464,https://doi.org/10.1021/acs.inorgchem.1c00317,,,Inorganic Chemistry,2021
134,Ca2La0.88Hf2Al3O12Ce0.12,Ca2La0.88Hf2Al3O12,Ce3+,0.12,,,298,524,0.333,0.503,40.8,,,408,,,,,,https://doi.org/10.1016/j.jallcom.2020.155469,,,Journal of Alloys and Compounds,2020
135,KVO3,KVO3,,,,,298,525,0.362,0.453,4,,,347,347,,,,525,https://doi.org/10.1038/nmat2244,"mp-18815,mp-1076633", icsd-1486 icsd-33706 icsd-44528,Nature Materials,2008
136,RbVO3,RbVO3,,,,,298,525,0.316,0.424,79,,,347,347,,,,525,https://doi.org/10.1038/nmat2244,"mp-19031,mp-1076638", icsd-1488,Nature Materials,2008
137,CsVO3,CsVO3,,,,,298,525,0.306,0.418,87,,,347,347,,,,525,https://doi.org/10.1038/nmat2244,mp-504651, icsd-1489,Nature Materials,2008
138,Ca0.99Sr2Al2O6Ce0.01,Ca0.99Sr2Al2O6,Ce3+,0.01,,,423,526,0.3062,0.5142,,,,375,,,,,,https://doi.org/10.1016/j.jlumin.2018.10.119,mp-3393, icsd-71860 icsd-66062,Journal of Luminescence,2019
139,Sr0.99LuAl2Si2O2N5Eu0.01,Sr0.99LuAl2Si2O2N5,Eu2+,0.01,,,298,526,0.319,0.535,38.1,23.7,423,365,305,,,,526,https://doi.org/10.1039/C9TC06932A,,,Journal of Materials Chemistry C,2020
140,Ba2YB2O6ClEu0.03,Ba2YB2O6Cl,Eu3+,0.03,,,298,526,,,,,,365,365,,,1680,526,https://doi.org/10.1021/ic200988w,mp-866310, icsd-262072,Inorganic Chemistry,2011
141,Ca4Y6Si6O25Ce0.1Eu0.05,Ca4Y6Si6O25,Ce3+,0.1,Eu2+,0.05,298,527,0.296,0.355,,,,356,,,,14.41,426,https://doi.org/10.1111/jace.13292,,,Journal of the American Ceramic Society,2014
142,Ca4Y6Si6O25Ce0.1Eu0.07,Ca4Y6Si6O25,Ce3+,0.1,Eu2+,0.07,298,527,0.301,0.463,,,,356,,,,,,https://doi.org/10.1111/jace.13292,,,Journal of the American Ceramic Society,2014
143,Ca4Y6Si6O25Ce0.1Eu0.1,Ca4Y6Si6O25,Ce3+,0.1,Eu2+,0.1,298,527,0.307,0.489,,,,356,,,,5.79,426,https://doi.org/10.1111/jace.13292,,,Journal of the American Ceramic Society,2014
144,Ba0.88YSi2Al2O2N5Eu0.12,Ba0.88YSi2Al2O2N5,Eu2+,0.12,,,298,527,0.3164,0.5856,,,,362,362,,,,527,https://doi.org/10.1039/C0JM03573D,,,Journal of Materials Chemistry,2011
145,Ca3.95Y6Si6O25Eu0.05,Ca3.95Y6Si6O25,Eu2+,0.05,,,298,527,0.306,0.502,37.1,,,432,,,,,,https://doi.org/10.1039/C4RA08283D,,,RSC Advances,2015
146,Ca3.94Y6Si6O25Eu0.05Mn0.01,Ca3.94Y6Si6O25,Eu2+,0.05,Mn2+,0.01,298,527,0.319,0.436,38.3,,,432,,,,,,https://doi.org/10.1039/C4RA08283D,,,RSC Advances,2015
147,Ca3.92Y6Si6O25Eu0.05Mn0.03,Ca3.92Y6Si6O25,Eu2+,0.05,Mn2+,0.03,298,527,0.336,0.319,39.6,,,432,,,,,,https://doi.org/10.1039/C4RA08283D,,,RSC Advances,2015
148,Ba0.82Sr0.1YSi2Al2O2N5Eu0.08,Ba0.82Sr0.1YSi2Al2O2N5,Eu2+,0.08,,,298,528,0.326,0.5767,,,,365,,,,,,https://doi.org/10.1039/C0JM03573D,,,Journal of Materials Chemistry,2011
149,Ca1.992MgSi2O7Eu0.004,Ca1.992MgSi2O7,Eu2+,0.004,,,298,528,0.36,0.55,,,,381,381,,,,528,https://doi.org/10.1063/1.2722670,"mp-6094,mp-559083,mp-677780", icsd-94146 icsd-85089 icsd-94142 icsd-160358 icsd-94145 icsd-94140 icsd-92773 icsd-50065 icsd-160352 icsd-50068 icsd-50070 icsd-163285 icsd-160353 icsd-94141 icsd-160355 icsd-160354 icsd-187931 icsd-50067 icsd-160356 icsd-34805 icsd-50071 icsd-100736 icsd-26683 icsd-192373 icsd-94144 icsd-50066 icsd-67691 icsd-39924 icsd-160357 icsd-50069 icsd-163286 icsd-158177 icsd-94143 icsd-85088 icsd-163287,Applied Physics Letters,2007
150,Ca1.992Mg0.9Si2O7Eu0.004Mn0.1,Ca1.992Mg0.9Si2O7,Eu2+,0.004,Mn2+,0.1,298,528,0.37,0.55,,,,381,381,,,,528,https://doi.org/10.1063/1.2722670,"mp-6094,mp-559083,mp-677780", icsd-94146 icsd-85089 icsd-94142 icsd-160358 icsd-94145 icsd-94140 icsd-92773 icsd-50065 icsd-160352 icsd-50068 icsd-50070 icsd-163285 icsd-160353 icsd-94141 icsd-160355 icsd-160354 icsd-187931 icsd-50067 icsd-160356 icsd-34805 icsd-50071 icsd-100736 icsd-26683 icsd-192373 icsd-94144 icsd-50066 icsd-67691 icsd-39924 icsd-160357 icsd-50069 icsd-163286 icsd-158177 icsd-94143 icsd-85088 icsd-163287,Applied Physics Letters,2007
151,Ca1.992Mg0.85Si2O7Eu0.004Mn0.15,Ca1.992Mg0.85Si2O7,Eu2+,0.004,Mn2+,0.15,298,528,0.38,0.53,,,,381,381,,,,528,https://doi.org/10.1063/1.2722670,"mp-6094,mp-559083,mp-677780", icsd-94146 icsd-85089 icsd-94142 icsd-160358 icsd-94145 icsd-94140 icsd-92773 icsd-50065 icsd-160352 icsd-50068 icsd-50070 icsd-163285 icsd-160353 icsd-94141 icsd-160355 icsd-160354 icsd-187931 icsd-50067 icsd-160356 icsd-34805 icsd-50071 icsd-100736 icsd-26683 icsd-192373 icsd-94144 icsd-50066 icsd-67691 icsd-39924 icsd-160357 icsd-50069 icsd-163286 icsd-158177 icsd-94143 icsd-85088 icsd-163287,Applied Physics Letters,2007
152,Ca1.992Mg0.8Si2O7Eu0.004Mn0.2,Ca1.992Mg0.8Si2O7,Eu2+,0.004,Mn2+,0.2,298,528,0.4,0.49,,,,381,381,,,,528,https://doi.org/10.1063/1.2722670,"mp-6094,mp-559083,mp-677780", icsd-94146 icsd-85089 icsd-94142 icsd-160358 icsd-94145 icsd-94140 icsd-92773 icsd-50065 icsd-160352 icsd-50068 icsd-50070 icsd-163285 icsd-160353 icsd-94141 icsd-160355 icsd-160354 icsd-187931 icsd-50067 icsd-160356 icsd-34805 icsd-50071 icsd-100736 icsd-26683 icsd-192373 icsd-94144 icsd-50066 icsd-67691 icsd-39924 icsd-160357 icsd-50069 icsd-163286 icsd-158177 icsd-94143 icsd-85088 icsd-163287,Applied Physics Letters,2007
153,Ca1.992Mg0.75Si2O7Eu0.004Mn0.25,Ca1.992Mg0.75Si2O7,Eu2+,0.004,Mn2+,0.25,298,528,0.42,0.47,,,,381,381,,,,528,https://doi.org/10.1063/1.2722670,"mp-6094,mp-559083,mp-677780", icsd-94146 icsd-85089 icsd-94142 icsd-160358 icsd-94145 icsd-94140 icsd-92773 icsd-50065 icsd-160352 icsd-50068 icsd-50070 icsd-163285 icsd-160353 icsd-94141 icsd-160355 icsd-160354 icsd-187931 icsd-50067 icsd-160356 icsd-34805 icsd-50071 icsd-100736 icsd-26683 icsd-192373 icsd-94144 icsd-50066 icsd-67691 icsd-39924 icsd-160357 icsd-50069 icsd-163286 icsd-158177 icsd-94143 icsd-85088 icsd-163287,Applied Physics Letters,2007
154,Ca1.992Mg0.7Si2O7Eu0.004Mn0.3,Ca1.992Mg0.7Si2O7,Eu2+,0.004,Mn2+,0.3,298,528,0.45,0.46,,,,381,381,,,,528,https://doi.org/10.1063/1.2722670,"mp-6094,mp-559083,mp-677780", icsd-94146 icsd-85089 icsd-94142 icsd-160358 icsd-94145 icsd-94140 icsd-92773 icsd-50065 icsd-160352 icsd-50068 icsd-50070 icsd-163285 icsd-160353 icsd-94141 icsd-160355 icsd-160354 icsd-187931 icsd-50067 icsd-160356 icsd-34805 icsd-50071 icsd-100736 icsd-26683 icsd-192373 icsd-94144 icsd-50066 icsd-67691 icsd-39924 icsd-160357 icsd-50069 icsd-163286 icsd-158177 icsd-94143 icsd-85088 icsd-163287,Applied Physics Letters,2007
155,Ca1.992Mg0.65Si2O7Eu0.004Mn0.35,Ca1.992Mg0.65Si2O7,Eu2+,0.004,Mn2+,0.35,298,528,0.45,0.44,,,,381,381,,,,528,https://doi.org/10.1063/1.2722670,"mp-6094,mp-559083,mp-677780", icsd-94146 icsd-85089 icsd-94142 icsd-160358 icsd-94145 icsd-94140 icsd-92773 icsd-50065 icsd-160352 icsd-50068 icsd-50070 icsd-163285 icsd-160353 icsd-94141 icsd-160355 icsd-160354 icsd-187931 icsd-50067 icsd-160356 icsd-34805 icsd-50071 icsd-100736 icsd-26683 icsd-192373 icsd-94144 icsd-50066 icsd-67691 icsd-39924 icsd-160357 icsd-50069 icsd-163286 icsd-158177 icsd-94143 icsd-85088 icsd-163287,Applied Physics Letters,2007
156,Ca0.99Sr2Al2O6Ce0.01,Ca0.99Sr2Al2O6,Ce3+,0.01,,,383,529,0.3182,0.5301,,,,375,,,,,,https://doi.org/10.1016/j.jlumin.2018.10.119,mp-3393, icsd-71860 icsd-66062,Journal of Luminescence,2019
157,Y1.96Mg1.99Al2Si2O12Eu0.01Ce0.04,Y1.96Mg1.99Al2Si2O12,Eu2+,0.01,Ce3+,0.04,298,529,0.322,0.378,,,,365,,,,372,464,https://doi.org/10.1021/acs.inorgchem.1c00317,,,Inorganic Chemistry,2021
158,CsK2GdV2O8,CsK2GdV2O8,,,,,298,530,0.316,0.512,22.8,,,312,330,,,6330,530,https://doi.org/10.1021/ic500208h,,,Inorganic Chemistry,2014
159,Ca5Mg4V6O24,Ca5Mg4V6O24,,,,,298,530,0.382,0.499,41.6,,388,320,350,,,2151,530,https://doi.org/10.1364/OE.20.004360,,,Optics Express,2012
160,Ca2La0.85Hf2Al3O12Ce0.15,Ca2La0.85Hf2Al3O12,Ce3+,0.15,,,298,531,0.342,0.505,36.1,,,408,,,,,,https://doi.org/10.1016/j.jallcom.2020.155469,,,Journal of Alloys and Compounds,2020
161,La3Si6N11Ce1,La3Si6N11,Ce3+,1,,,298,533,,,89.5,,563,450,,,,40.6,,https://doi.org/10.1016/j.actamat.2021.116813,mp-1019893, icsd-248709,Acta Materialia,2021
162,La3Si6N11Ce1,La3Si6N11,Ce3+,1,,,323,533,,,,,,450,,,,41.2,,https://doi.org/10.1016/j.actamat.2021.116813,mp-1019893, icsd-248709,Acta Materialia,2021
163,La3Si6N11Ce1,La3Si6N11,Ce3+,1,,,373,533,,,,,,450,,,,41.9,,https://doi.org/10.1016/j.actamat.2021.116813,mp-1019893, icsd-248709,Acta Materialia,2021
164,La3Si6N11Ce1,La3Si6N11,Ce3+,1,,,423,533,,,,,,450,,,,42.2,,https://doi.org/10.1016/j.actamat.2021.116813,mp-1019893, icsd-248709,Acta Materialia,2021
165,Ba0.84YSi2Al2O2N5Eu0.16,Ba0.84YSi2Al2O2N5,Eu2+,0.16,,,298,533,0.3477,0.5779,,,,359,359,,,,533,https://doi.org/10.1039/C0JM03573D,,,Journal of Materials Chemistry,2011
166,Ba0.72Sr0.2YSi2Al2O2N5Eu0.08,Ba0.72Sr0.2YSi2Al2O2N5,Eu2+,0.08,,,298,533,0.3418,0.5863,,,,365,,,,,,https://doi.org/10.1039/C0JM03573D,,,Journal of Materials Chemistry,2011
167,Na0.95ScSi2O6Eu0.05,Na0.95ScSi2O6,Eu2+,0.05,,,298,533,0.313,0.529,71.7,,,365,,,,,,https://doi.org/10.1021/jp4062225,mp-7074, icsd-74553 icsd-159541,Journal of Physical Chemistry C,2013
168,Na0.95Sc0.97Si2O6Eu0.05Mn0.03,Na0.95Sc0.97Si2O6,Eu2+,0.05,Mn2+,0.03,298,533,0.334,0.512,42.7,,,365,,,,,,https://doi.org/10.1021/jp4062225,mp-7074, icsd-74553 icsd-159541,Journal of Physical Chemistry C,2013
169,Na0.95Sc0.9Si2O6Eu0.05Mn0.1,Na0.95Sc0.9Si2O6,Eu2+,0.05,Mn2+,0.1,298,533,0.35,0.505,40,,,365,,,,,,https://doi.org/10.1021/jp4062225,mp-7074, icsd-74553 icsd-159541,Journal of Physical Chemistry C,2013
170,Sr0.94Ga2S4Eu0.06,Sr0.94Ga2S4,Eu2+,0.06,,,298,534,0.32,0.63,,,400,400,,,,,534,https://doi.org/10.1016/S1002-0721(08)60010-1,"mp-14425,mp-1104810", icsd-635272 icsd-46019 icsd-635274,Journal of Rare Earths,2007
171,Y3Al5O12Ce1,Y3Al5O12,Ce3+,1,,,298,535,,,93,,,450,,,,60.8,,https://doi.org/10.1016/j.actamat.2021.116813,mp-3050, icsd-67102 icsd-236589 icsd-280104 icsd-41144 icsd-74607 icsd-41145 icsd-67103 icsd-170157 icsd-20090 icsd-93635 icsd-16825 icsd-170158 icsd-31496 icsd-23848 icsd-93634,Acta Materialia,2021
172,Y3Al5O12Ce1,Y3Al5O12,Ce3+,1,,,323,535,,,,,,450,,,,62.5,,https://doi.org/10.1016/j.actamat.2021.116813,mp-3050, icsd-67102 icsd-236589 icsd-280104 icsd-41144 icsd-74607 icsd-41145 icsd-67103 icsd-170157 icsd-20090 icsd-93635 icsd-16825 icsd-170158 icsd-31496 icsd-23848 icsd-93634,Acta Materialia,2021
173,Y3Al5O12Ce1,Y3Al5O12,Ce3+,1,,,373,535,,,,,,450,,,,61.1,,https://doi.org/10.1016/j.actamat.2021.116813,mp-3050, icsd-67102 icsd-236589 icsd-280104 icsd-41144 icsd-74607 icsd-41145 icsd-67103 icsd-170157 icsd-20090 icsd-93635 icsd-16825 icsd-170158 icsd-31496 icsd-23848 icsd-93634,Acta Materialia,2021
174,Y3Al5O12Ce1,Y3Al5O12,Ce3+,1,,,423,535,,,,,,450,,,,61.5,,https://doi.org/10.1016/j.actamat.2021.116813,mp-3050, icsd-67102 icsd-236589 icsd-280104 icsd-41144 icsd-74607 icsd-41145 icsd-67103 icsd-170157 icsd-20090 icsd-93635 icsd-16825 icsd-170158 icsd-31496 icsd-23848 icsd-93634,Acta Materialia,2021
175,Sr0.995Si2O2N2Eu0.005,Sr0.995Si2O2N2,Eu2+,0.005,,,298,535,0.33,0.621,81,,,450,,,,,,https://doi.org/10.1021/cm802394w,,,Chemistry of Materials,2008
176,Sr0.99Si2O2N2Eu0.01,Sr0.99Si2O2N2,Eu2+,0.01,,,298,535,0.33,0.621,90,,,450,,,,,,https://doi.org/10.1021/cm802394w,,,Chemistry of Materials,2008
177,La2W3O12Eu0.05,La2W3O12,Eu3+,0.05,,,298,535,0.66,0.33,68,,,393,,,,660000,,https://doi.org/10.1016/S0022-4596(02)00221-9,mp-16808, icsd-193382 icsd-78180,Journal of Solid State Chemistry,2003
178,Sr0.995Si2N2O2Eu0.005,Sr0.995Si2N2O2,Eu3+,0.005,,,298,535,0.33,0.621,81,,,450,,,,1150,535,https://doi.org/10.1021/cm802394w,,,Chemistry of Materials,2008
179,Sr0.99Si2N2O2Eu0.01,Sr0.99Si2N2O2,Eu3+,0.01,,,298,535,0.33,0.621,90,,,450,,,,1150,535,https://doi.org/10.1021/cm802394w,,,Chemistry of Materials,2008
180,Sr2.965LaNaP2SiO12Eu0.035,Sr2.965LaNaP2SiO12,Eu2+,0.035,,,298,535,0.317,0.388,,,,380,,,,,,https://doi.org/10.1016/j.ceramint.2016.08.163,,,Ceramics International,2016
181,Sr2.95LaNaP2SiO12Eu0.05,Sr2.95LaNaP2SiO12,Eu2+,0.05,,,298,535,0.333,0.392,,,,380,,,,,,https://doi.org/10.1016/j.ceramint.2016.08.163,,,Ceramics International,2016
182,Sr2.925LaNaP2SiO12Eu0.075,Sr2.925LaNaP2SiO12,Eu2+,0.075,,,298,535,0.334,0.383,,,,380,,,,,,https://doi.org/10.1016/j.ceramint.2016.08.163,,,Ceramics International,2016
183,Sr2.9LaNaP2SiO12Eu0.1,Sr2.9LaNaP2SiO12,Eu2+,0.1,,,298,535,0.326,0.364,,,417,380,,,,,,https://doi.org/10.1016/j.ceramint.2016.08.163,,,Ceramics International,2016
184,Sr0.83Ca0.15Si2O2N2Eu0.02,Sr0.83Ca0.15Si2O2N2,Eu2+,0.02,,,298,536,0.349,0.611,93,,,450,,,,,,https://doi.org/10.1021/cm802394w,mp-556884, icsd-413882,Chemistry of Materials,2008
185,Sr0.98Si2N2O2Eu0.02,Sr0.98Si2N2O2,Eu3+,0.02,,,298,536,0.349,0.611,93,,,450,,,,,,https://doi.org/10.1021/cm802394w,,,Chemistry of Materials,2008
186,Ca0.99Sr2Al2O6Ce0.01,Ca0.99Sr2Al2O6,Ce3+,0.01,,,343,537,0.3352,0.5441,,,,375,,,,,,https://doi.org/10.1016/j.jlumin.2018.10.119,mp-3393, icsd-71860 icsd-66062,Journal of Luminescence,2019
187,BaMgSi4O10Eu0.04Mn0.06,BaMgSi4O10,Eu2+,0.04,Mn2+,0.06,298,537,,,65,47,,360,,,,1310,464,https://doi.org/10.1021/acs.inorgchem.0c01803,,,Inorganic Chemistry,2020
188,BaMgSi4O10Eu0.04Mn0.08,BaMgSi4O10,Eu2+,0.04,Mn2+,0.08,298,537,,,59,42,,360,,,,1260,464,https://doi.org/10.1021/acs.inorgchem.0c01803,,,Inorganic Chemistry,2020
189,BaMgSi4O10Eu0.04Mn0.1,BaMgSi4O10,Eu2+,0.04,Mn2+,0.1,298,537,,,55,38.5,,360,,,,1190,464,https://doi.org/10.1021/acs.inorgchem.0c01803,,,Inorganic Chemistry,2020
190,BaMgSi4O10Eu0.04Mn0.12,BaMgSi4O10,Eu2+,0.04,Mn2+,0.12,298,537,,,53,38.5,,360,,,,1140,464,https://doi.org/10.1021/acs.inorgchem.0c01803,,,Inorganic Chemistry,2020
191,BaMgSi4O10Mn0.08,BaMgSi4O10,Mn2+,0.08,,,298,537,0.341,0.61,0.3,0.1,,440,,,,,537,https://doi.org/10.1021/acs.inorgchem.0c01803,,,Inorganic Chemistry,2020
192,MgGa2S4Eu0.06,MgGa2S4,Eu2+,0.06,,,298,538,0.309,0.664,,,402,430,430,,,148.6,538,https://doi.org/10.1111/jace.12257,"mp-667323,mp-1246286", icsd-15350,Journal of the American Ceramic Society,2013
193,MgGa2S4Eu0.06,MgGa2S4,Eu2+,0.06,,,320,538,0.309,0.662,,,,430,,,,138.6,538,https://doi.org/10.1111/jace.12257,"mp-667323,mp-1246286", icsd-15350,Journal of the American Ceramic Society,2013
194,MgGa2S4Eu0.06,MgGa2S4,Eu2+,0.06,,,340,538,0.311,0.659,,,,430,,,,120.3,538,https://doi.org/10.1111/jace.12257,"mp-667323,mp-1246286", icsd-15350,Journal of the American Ceramic Society,2013
195,MgGa2S4Eu0.06,MgGa2S4,Eu2+,0.06,,,360,538,0.312,0.657,,,,430,,,,117,538,https://doi.org/10.1111/jace.12257,"mp-667323,mp-1246286", icsd-15350,Journal of the American Ceramic Society,2013
196,MgGa2S4Eu0.06,MgGa2S4,Eu2+,0.06,,,380,538,0.313,0.654,,,,430,,,,89.2,538,https://doi.org/10.1111/jace.12257,"mp-667323,mp-1246286", icsd-15350,Journal of the American Ceramic Society,2013
197,MgGa2S4Eu0.06,MgGa2S4,Eu2+,0.06,,,400,538,0.314,0.651,,,,430,,,,86.9,538,https://doi.org/10.1111/jace.12257,"mp-667323,mp-1246286", icsd-15350,Journal of the American Ceramic Society,2013
198,MgGa2S4Eu0.06,MgGa2S4,Eu2+,0.06,,,420,538,0.315,0.648,,,,430,,,,72.8,538,https://doi.org/10.1111/jace.12257,"mp-667323,mp-1246286", icsd-15350,Journal of the American Ceramic Society,2013
199,MgGa2S4Eu0.06,MgGa2S4,Eu2+,0.06,,,440,538,0.317,0.645,,,,430,,,,59.9,538,https://doi.org/10.1111/jace.12257,"mp-667323,mp-1246286", icsd-15350,Journal of the American Ceramic Society,2013
200,MgGa2S4Eu0.06,MgGa2S4,Eu2+,0.06,,,460,538,0.318,0.642,,,,430,,,,47.3,538,https://doi.org/10.1111/jace.12257,"mp-667323,mp-1246286", icsd-15350,Journal of the American Ceramic Society,2013
201,MgGa2S4Eu0.06,MgGa2S4,Eu2+,0.06,,,480,538,0.319,0.638,,,,430,,,,36.7,538,https://doi.org/10.1111/jace.12257,"mp-667323,mp-1246286", icsd-15350,Journal of the American Ceramic Society,2013
202,MgGa2S4Eu0.06,MgGa2S4,Eu2+,0.06,,,500,538,0.318,0.635,,,,430,,,,30,538,https://doi.org/10.1111/jace.12257,"mp-667323,mp-1246286", icsd-15350,Journal of the American Ceramic Society,2013
203,Sr0.98Si2O2N2Eu0.02,Sr0.98Si2O2N2,Eu2+,0.02,,,298,538,0.337,0.619,91,,600,450,,,,,,https://doi.org/10.1021/cm802394w,,,Chemistry of Materials,2008
204,Sr0.93Ca0.05Si2O2N2Eu0.02,Sr0.93Ca0.05Si2O2N2,Eu2+,0.02,,,298,538,0.342,0.616,89,,,450,,,,,,https://doi.org/10.1021/cm802394w,mp-556884, icsd-413882,Chemistry of Materials,2008
205,Sr0.88Ca0.1Si2O2N2Eu0.02,Sr0.88Ca0.1Si2O2N2,Eu2+,0.02,,,298,538,0.345,0.614,93,,,450,,,,,,https://doi.org/10.1021/cm802394w,mp-556884, icsd-413882,Chemistry of Materials,2008
