Repository: zzzmmp/AIPD-Mid

File: data/4.csv (part 1 of 10)
Tag,Inorganic phosphor,Host,1st dopant,1st doping concentration,2nd dopant,2nd doping concentration ,Temp. (K),Emission max. (nm),CIE x coordinate,CIE y coordinate,Int. quantum efficiency (%),Ext. quantum efficiency (%),Thermal quenching temp. (K),Excitation source (nm),1st Excitation max. (nm),2nd Excitation max. (nm),3rd Excitation max. (nm),Decay time (ns),Monitoring energy (nm),Reference,MP-ID,ICSD-ID,Journal,Year
1,La3.98GeO8Eu0.006Er0.014,La3.98GeO8,Eu2+,0.006,Er3+,0.014,298,561,0.3259,0.5235,,,,360,,,,109200,558,https://doi.org/10.1002/adfm.202102479,mp-1211987,,Advanced Functional Materials,2021
2,La3.98GeO8Eu0.006Er0.014,La3.98GeO8,Eu2+,0.006,Er3+,0.014,298,561,0.3218,0.6086,,,,365,,,,,,https://doi.org/10.1002/adfm.202102479,mp-1211987,,Advanced Functional Materials,2021
3,La3.98GeO8Eu0.006Er0.014,La3.98GeO8,Eu2+,0.006,Er3+,0.014,298,561,0.322,0.6478,,,,370,,,,,,https://doi.org/10.1002/adfm.202102479,mp-1211987,,Advanced Functional Materials,2021
4,La3.98GeO8Eu0.006Er0.014,La3.98GeO8,Eu2+,0.006,Er3+,0.014,298,561,0.3257,0.6447,,,,378,,,,,,https://doi.org/10.1002/adfm.202102479,mp-1211987,,Advanced Functional Materials,2021
5,La3.98GeO8Eu0.006Er0.014,La3.98GeO8,Eu2+,0.006,Er3+,0.014,298,561,0.3537,0.4967,,,,380,,,,,,https://doi.org/10.1002/adfm.202102479,mp-1211987,,Advanced Functional Materials,2021
6,Sr0.23Ba0.75Si2O2N2Eu0.02,Sr0.23Ba0.75Si2O2N2,Eu2+,0.02,,,298,564,0.434,0.528,66,,,450,,,,,,https://doi.org/10.1021/cm802394w,mp-6764, icsd-419450 icsd-173758,Chemistry of Materials,2008
7,Sr0.23Ba0.75Si2N2O2Eu0.02,Sr0.23Ba0.75Si2N2O2,Eu3+,0.02,,,298,564,0.434,0.528,66,,,450,,,,,,https://doi.org/10.1021/cm802394w,,,Chemistry of Materials,2008
8,YNb0.2V0.8O4Bi0.01,YNb0.2V0.8O4,Bi3+,0.01,,,298,564,0.409,0.48,64.4,,,310,,,,,,https://doi.org/10.1021/acs.chemmater.6b00277,"mp-5387,mp-1095229", icsd-430911 icsd-20335 icsd-100176 icsd-239207 icsd-430907 icsd-430914 icsd-430913 icsd-430912 icsd-430908 icsd-430916 icsd-430909 icsd-430015 icsd-430910 icsd-430919 icsd-430922 icsd-239208 icsd-430917 icsd-239209 icsd-430920 icsd-430921 icsd-430918,Chemistry of Materials,2016
9,Ba0.12Sr0.8YSi2Al2O2N5Eu0.08,Ba0.12Sr0.8YSi2Al2O2N5,Eu2+,0.08,,,298,565,0.4168,0.5163,,,,365,,,,,,https://doi.org/10.1039/C0JM03573D,,,Journal of Materials Chemistry,2011
10,MgY1.94Al4SiO12Ce0.06,MgY1.94Al4SiO12,Ce3+,0.06,,,298,565,0.443,0.534,89,,,460,,,,44.8,550,https://doi.org/10.1016/j.optmat.2017.06.012,,,Optical Materials,2017
11,YVO4Bi0.01,YVO4,Bi3+,0.01,,,298,566,0.413,0.481,74.8,,,330,,,,,,https://doi.org/10.1021/acs.chemmater.6b00277,mp-19133, icsd-15604 icsd-107638 icsd-246709 icsd-26894 icsd-78074 icsd-2504 icsd-174549 icsd-246708 icsd-36060,Chemistry of Materials,2016
12,RbCaGdP2O8Ce0.1Mn0.35,RbCaGdP2O8,Ce3+,0.1,Mn2+,0.35,298,566,0.3766,0.4209,21.49,,,334,334,285,,15.41,408,https://doi.org/10.1016/j.optmat.2016.02.026,,,Optical Materials,2016
13,Zn3V2O8,Zn3V2O8,,,,,298,568,0.432,0.478,52,31,,350,,,,,568,https://doi.org/10.1021/jp910884c,mp-17545, icsd-23776,Journal of Physical Chemistry C,2010
14,Y5.95WO12Dy0.05,Y5.95WO12,Dy3+,0.05,,,298,568,0.575,0.401,,,361,345,345,355,390,121000,568,https://doi.org/10.1111/jace.12937,mp-19005, icsd-92037 icsd-100196,Journal of the American Ceramic Society,2014
15,CaAlSiN3Ce1,CaAlSiN3,Ce3+,1,,,298,570,,,78.9,,,450,,,,58,,https://doi.org/10.1016/j.actamat.2021.116813,,,Acta Materialia,2021
16,CaAlSiN3Ce1,CaAlSiN3,Ce3+,1,,,323,570,,,,,,450,,,,59,,https://doi.org/10.1016/j.actamat.2021.116813,,,Acta Materialia,2021
17,CaAlSiN3Ce1,CaAlSiN3,Ce3+,1,,,373,570,,,,,,450,,,,56.3,,https://doi.org/10.1016/j.actamat.2021.116813,,,Acta Materialia,2021
18,CaAlSiN3Ce1,CaAlSiN3,Ce3+,1,,,423,570,,,,,,450,,,,54.7,,https://doi.org/10.1016/j.actamat.2021.116813,,,Acta Materialia,2021
19,La0.96MgAl11O19Tm0.03Dy0.01,La0.96MgAl11O19,Tm3+,0.03,Dy3+,0.01,298,570,0.2354,0.2158,,,,348,,,,,570,https://doi.org/10.1111/jace.13346,mp-1223152,,Journal of the American Ceramic Society,2014
20,La0.94MgAl11O19Tm0.03Dy0.03,La0.94MgAl11O19,Tm3+,0.03,Dy3+,0.03,298,570,0.2686,0.2765,,,,348,,,,,570,https://doi.org/10.1111/jace.13346,mp-1223152,,Journal of the American Ceramic Society,2014
21,La0.92MgAl11O19Tm0.03Dy0.05,La0.92MgAl11O19,Tm3+,0.03,Dy3+,0.05,298,570,0.2821,0.301,,,,348,,,,,570,https://doi.org/10.1111/jace.13346,mp-1223152,,Journal of the American Ceramic Society,2014
22,La0.87MgAl11O19Tm0.03Dy0.1,La0.87MgAl11O19,Tm3+,0.03,Dy3+,0.1,298,570,0.2971,0.3281,,,,348,,,,,570,https://doi.org/10.1111/jace.13346,mp-1223152,,Journal of the American Ceramic Society,2014
23,La0.82MgAl11O19Tm0.03Dy0.15,La0.82MgAl11O19,Tm3+,0.03,Dy3+,0.15,298,570,0.2978,0.3311,,,,348,,,,,570,https://doi.org/10.1111/jace.13346,mp-1223152,,Journal of the American Ceramic Society,2014
24,La0.9MgAl11O19Dy0.1,La0.9MgAl11O19,Dy3+,0.1,,,298,570,0.3324,0.3665,,,,348,,,,,570,https://doi.org/10.1111/jace.13346,mp-1223152,,Journal of the American Ceramic Society,2014
25,Ca5P3O12FEu0.025Mn0.04,Ca5P3O12F,Eu2+,0.025,Mn2+,0.04,298,570,0.295,0.33,,,,335,,,,48,449,https://doi.org/10.1002/ejic.201402187,"mp-6473,mp-1227110", icsd-240629 icsd-94082 icsd-24236 icsd-38118 icsd-240658 icsd-163790 icsd-236762 icsd-94081 icsd-94083 icsd-30261 icsd-56314 icsd-84227 icsd-180314 icsd-193552 icsd-262707 icsd-52385 icsd-240657 icsd-56313,European Journal of Inorganic Chemistry,2014
26,Ca5P3O12FEu0.025Mn0.08,Ca5P3O12F,Eu2+,0.025,Mn2+,0.08,298,570,0.34,0.435,,32.7,,335,335,,,28,449,https://doi.org/10.1002/ejic.201402187,"mp-6473,mp-1227110", icsd-240629 icsd-94082 icsd-24236 icsd-38118 icsd-240658 icsd-163790 icsd-236762 icsd-94081 icsd-94083 icsd-30261 icsd-56314 icsd-84227 icsd-180314 icsd-193552 icsd-262707 icsd-52385 icsd-240657 icsd-56313,European Journal of Inorganic Chemistry,2014
27,Ca5P3O12FEu0.025Mn0.12,Ca5P3O12F,Eu2+,0.025,Mn2+,0.12,298,570,0.37,0.465,,,,335,,,,26,449,https://doi.org/10.1002/ejic.201402187,"mp-6473,mp-1227110", icsd-240629 icsd-94082 icsd-24236 icsd-38118 icsd-240658 icsd-163790 icsd-236762 icsd-94081 icsd-94083 icsd-30261 icsd-56314 icsd-84227 icsd-180314 icsd-193552 icsd-262707 icsd-52385 icsd-240657 icsd-56313,European Journal of Inorganic Chemistry,2014
28,CaWO4Dy0.01,CaWO4,Dy3+,0.01,,,298,572,0.233,0.22,,,,258,,,,,572,https://doi.org/10.1063/1.4913297,"mp-19426,mp-1190383", icsd-60550 icsd-193491 icsd-60548 icsd-60551 icsd-15869 icsd-155423 icsd-193047 icsd-15586 icsd-60549 icsd-18135 icsd-77335 icsd-157428 icsd-291535 icsd-60547 icsd-155791 icsd-238259 icsd-238258,Journal of Applied Physics,2015
29,CaWO4Dy0.03,CaWO4,Dy3+,0.03,,,298,572,0.274,0.27,,,,258,,,,,572,https://doi.org/10.1063/1.4913297,"mp-19426,mp-1190383", icsd-60550 icsd-193491 icsd-60548 icsd-60551 icsd-15869 icsd-155423 icsd-193047 icsd-15586 icsd-60549 icsd-18135 icsd-77335 icsd-157428 icsd-291535 icsd-60547 icsd-155791 icsd-238259 icsd-238258,Journal of Applied Physics,2015
30,CaWO4Dy0.05,CaWO4,Dy3+,0.05,,,298,572,0.301,0.315,,,,258,,,,,572,https://doi.org/10.1063/1.4913297,"mp-19426,mp-1190383", icsd-60550 icsd-193491 icsd-60548 icsd-60551 icsd-15869 icsd-155423 icsd-193047 icsd-15586 icsd-60549 icsd-18135 icsd-77335 icsd-157428 icsd-291535 icsd-60547 icsd-155791 icsd-238259 icsd-238258,Journal of Applied Physics,2015
31,CaWO4Dy0.07,CaWO4,Dy3+,0.07,,,298,572,0.309,0.331,,,,258,353,385,450,,572,https://doi.org/10.1063/1.4913297,"mp-19426,mp-1190383", icsd-60550 icsd-193491 icsd-60548 icsd-60551 icsd-15869 icsd-155423 icsd-193047 icsd-15586 icsd-60549 icsd-18135 icsd-77335 icsd-157428 icsd-291535 icsd-60547 icsd-155791 icsd-238259 icsd-238258,Journal of Applied Physics,2015
32,CaWO4Dy0.09,CaWO4,Dy3+,0.09,,,298,572,0.314,0.34,,,,258,,,,,572,https://doi.org/10.1063/1.4913297,"mp-19426,mp-1190383", icsd-60550 icsd-193491 icsd-60548 icsd-60551 icsd-15869 icsd-155423 icsd-193047 icsd-15586 icsd-60549 icsd-18135 icsd-77335 icsd-157428 icsd-291535 icsd-60547 icsd-155791 icsd-238259 icsd-238258,Journal of Applied Physics,2015
33,CaWO4Dy0.11,CaWO4,Dy3+,0.11,,,298,572,0.312,0.338,,,,258,,,,,572,https://doi.org/10.1063/1.4913297,"mp-19426,mp-1190383", icsd-60550 icsd-193491 icsd-60548 icsd-60551 icsd-15869 icsd-155423 icsd-193047 icsd-15586 icsd-60549 icsd-18135 icsd-77335 icsd-157428 icsd-291535 icsd-60547 icsd-155791 icsd-238259 icsd-238258,Journal of Applied Physics,2015
34,CaWO4Dy0.01,CaWO4,Dy3+,0.01,,,298,572,0.363,0.407,,,,353,,,,153000,572,https://doi.org/10.1063/1.4913297,"mp-19426,mp-1190383", icsd-60550 icsd-193491 icsd-60548 icsd-60551 icsd-15869 icsd-155423 icsd-193047 icsd-15586 icsd-60549 icsd-18135 icsd-77335 icsd-157428 icsd-291535 icsd-60547 icsd-155791 icsd-238259 icsd-238258,Journal of Applied Physics,2015
35,CaWO4Dy0.03,CaWO4,Dy3+,0.03,,,298,572,0.371,0.419,,,,353,,,,145000,572,https://doi.org/10.1063/1.4913297,"mp-19426,mp-1190383", icsd-60550 icsd-193491 icsd-60548 icsd-60551 icsd-15869 icsd-155423 icsd-193047 icsd-15586 icsd-60549 icsd-18135 icsd-77335 icsd-157428 icsd-291535 icsd-60547 icsd-155791 icsd-238259 icsd-238258,Journal of Applied Physics,2015
36,CaWO4Dy0.05,CaWO4,Dy3+,0.05,,,298,572,0.372,0.415,,,,353,,,,140000,572,https://doi.org/10.1063/1.4913297,"mp-19426,mp-1190383", icsd-60550 icsd-193491 icsd-60548 icsd-60551 icsd-15869 icsd-155423 icsd-193047 icsd-15586 icsd-60549 icsd-18135 icsd-77335 icsd-157428 icsd-291535 icsd-60547 icsd-155791 icsd-238259 icsd-238258,Journal of Applied Physics,2015
37,CaWO4Dy0.07,CaWO4,Dy3+,0.07,,,298,572,0.368,0.408,,,,353,353,385,450,98000,572,https://doi.org/10.1063/1.4913297,"mp-19426,mp-1190383", icsd-60550 icsd-193491 icsd-60548 icsd-60551 icsd-15869 icsd-155423 icsd-193047 icsd-15586 icsd-60549 icsd-18135 icsd-77335 icsd-157428 icsd-291535 icsd-60547 icsd-155791 icsd-238259 icsd-238258,Journal of Applied Physics,2015
38,CaWO4Dy0.09,CaWO4,Dy3+,0.09,,,298,572,0.362,0.4,,,,353,,,,92000,572,https://doi.org/10.1063/1.4913297,"mp-19426,mp-1190383", icsd-60550 icsd-193491 icsd-60548 icsd-60551 icsd-15869 icsd-155423 icsd-193047 icsd-15586 icsd-60549 icsd-18135 icsd-77335 icsd-157428 icsd-291535 icsd-60547 icsd-155791 icsd-238259 icsd-238258,Journal of Applied Physics,2015
39,CaWO4Dy0.11,CaWO4,Dy3+,0.11,,,298,572,0.358,0.396,,,,353,,,,72000,572,https://doi.org/10.1063/1.4913297,"mp-19426,mp-1190383", icsd-60550 icsd-193491 icsd-60548 icsd-60551 icsd-15869 icsd-155423 icsd-193047 icsd-15586 icsd-60549 icsd-18135 icsd-77335 icsd-157428 icsd-291535 icsd-60547 icsd-155791 icsd-238259 icsd-238258,Journal of Applied Physics,2015
40,K2YWPO8Tm0.01,K2YWPO8,Tm3+,0.01,,,298,572,0.156,0.036,,,,360,,,,37930,451,https://doi.org/10.1016/j.jlumin.2016.03.020,,,Journal of Luminescence,2016
41,K2YWPO8Tm0.01Dy0.01,K2YWPO8,Tm3+,0.01,Dy3+,0.01,298,572,0.385,0.415,,,,350,,,,35810,451,https://doi.org/10.1016/j.jlumin.2016.03.020,,,Journal of Luminescence,2016
42,K2YWPO8Tm0.01Dy0.05,K2YWPO8,Tm3+,0.01,Dy3+,0.05,298,572,0.35,0.381,,,,350,,,,25160,451,https://doi.org/10.1016/j.jlumin.2016.03.020,,,Journal of Luminescence,2016
43,K2YWPO8Tm0.01Dy0.1,K2YWPO8,Tm3+,0.01,Dy3+,0.1,298,572,0.358,0.387,,,,350,,,,17850,451,https://doi.org/10.1016/j.jlumin.2016.03.020,,,Journal of Luminescence,2016
44,K2YWPO8Tm0.01Dy0.2,K2YWPO8,Tm3+,0.01,Dy3+,0.2,298,572,0.336,0.355,,,,350,,,,8870,451,https://doi.org/10.1016/j.jlumin.2016.03.020,,,Journal of Luminescence,2016
45,K2YWPO8Tm0.01Dy0.22,K2YWPO8,Tm3+,0.01,Dy3+,0.22,298,572,0.331,0.349,,,,350,350,365,390,,572,https://doi.org/10.1016/j.jlumin.2016.03.020,,,Journal of Luminescence,2016
46,K2YWPO8Tm0.01Dy0.24,K2YWPO8,Tm3+,0.01,Dy3+,0.24,298,572,0.335,0.354,,,,350,350,365,390,,572,https://doi.org/10.1016/j.jlumin.2016.03.020,,,Journal of Luminescence,2016
47,K2YWPO8Tm0.01Dy0.26,K2YWPO8,Tm3+,0.01,Dy3+,0.26,298,572,0.327,0.344,,,,350,350,365,390,,572,https://doi.org/10.1016/j.jlumin.2016.03.020,,,Journal of Luminescence,2016
48,K2YWPO8Tm0.01Dy0.3,K2YWPO8,Tm3+,0.01,Dy3+,0.3,298,572,0.294,0.292,,,,350,350,365,390,,572,https://doi.org/10.1016/j.jlumin.2016.03.020,,,Journal of Luminescence,2016
49,K2YWPO8Dy0.05,K2YWPO8,Dy3+,0.05,,,298,572,0.36,0.392,16.7,,523,350,350,365,390,587780,572,https://doi.org/10.1016/j.jlumin.2016.03.020,,,Journal of Luminescence,2016
50,K2YWPO8Tm0.001Dy0.05,K2YWPO8,Tm3+,0.001,Dy3+,0.05,298,572,0.359,0.389,,,,350,350,365,390,583510,572,https://doi.org/10.1016/j.jlumin.2016.03.020,,,Journal of Luminescence,2016
51,K2YWPO8Tm0.005Dy0.05,K2YWPO8,Tm3+,0.005,Dy3+,0.05,298,572,0.361,0.391,,,,350,350,365,390,580130,572,https://doi.org/10.1016/j.jlumin.2016.03.020,,,Journal of Luminescence,2016
52,K2YWPO8Tm0.01Dy0.05,K2YWPO8,Tm3+,0.01,Dy3+,0.05,298,572,0.356,0.385,,,,350,350,365,390,571060,572,https://doi.org/10.1016/j.jlumin.2016.03.020,,,Journal of Luminescence,2016
53,K2YWPO8Tm0.03Dy0.05,K2YWPO8,Tm3+,0.03,Dy3+,0.05,298,572,0.352,0.378,,,,350,350,365,390,559390,572,https://doi.org/10.1016/j.jlumin.2016.03.020,,,Journal of Luminescence,2016
54,K2YWPO8Tm0.05Dy0.05,K2YWPO8,Tm3+,0.05,Dy3+,0.05,298,572,0.346,0.369,,,,350,350,365,390,545520,572,https://doi.org/10.1016/j.jlumin.2016.03.020,,,Journal of Luminescence,2016
55,K2YWPO8Tm0.07Dy0.05,K2YWPO8,Tm3+,0.07,Dy3+,0.05,298,572,0.347,0.37,,,,350,350,365,390,528530,572,https://doi.org/10.1016/j.jlumin.2016.03.020,,,Journal of Luminescence,2016
56,K2YWPO8Tm0.09Dy0.05,K2YWPO8,Tm3+,0.09,Dy3+,0.05,298,572,0.331,0.349,,,,350,350,365,390,,572,https://doi.org/10.1016/j.jlumin.2016.03.020,,,Journal of Luminescence,2016
57,K2YWPO8Tm0.11Dy0.05,K2YWPO8,Tm3+,0.11,Dy3+,0.05,298,572,0.322,0.334,,,,350,350,365,390,,572,https://doi.org/10.1016/j.jlumin.2016.03.020,,,Journal of Luminescence,2016
58,Sr5B3O9FEu0.007,Sr5B3O9F,Eu3+,0.007,,,298,572,0.5431,0.39,,,,335,335,527,459,,572,https://doi.org/10.1016/j.ceramint.2019.04.151,mp-560818, icsd-41318,Ceramics International,2019
59,Sr5B3O9FEu0.01,Sr5B3O9F,Eu3+,0.01,,,298,572,0.4517,0.3023,,,,335,335,527,459,,572,https://doi.org/10.1016/j.ceramint.2019.04.151,mp-560818, icsd-41318,Ceramics International,2019
60,Sr5B3O9FEu0.015,Sr5B3O9F,Eu3+,0.015,,,298,572,0.5605,0.4109,,,,335,335,527,459,,572,https://doi.org/10.1016/j.ceramint.2019.04.151,mp-560818, icsd-41318,Ceramics International,2019
61,Sr5B3O9FEu0.02,Sr5B3O9F,Eu3+,0.02,,,298,572,0.5648,0.4034,,,,335,335,527,459,,572,https://doi.org/10.1016/j.ceramint.2019.04.151,mp-560818, icsd-41318,Ceramics International,2019
62,Sr5B3O9FEu0.03,Sr5B3O9F,Eu3+,0.03,,,298,572,0.4977,0.3641,,,,335,335,527,459,,572,https://doi.org/10.1016/j.ceramint.2019.04.151,mp-560818, icsd-41318,Ceramics International,2019
63,Sr5B3O9FEu0.07,Sr5B3O9F,Eu3+,0.07,,,298,572,0.5628,0.3976,,,,335,335,527,459,,572,https://doi.org/10.1016/j.ceramint.2019.04.151,mp-560818, icsd-41318,Ceramics International,2019
64,Sr5B3O9FEu0.12,Sr5B3O9F,Eu3+,0.12,,,298,572,0.6063,0.3853,,,,335,335,527,459,,572,https://doi.org/10.1016/j.ceramint.2019.04.151,mp-560818, icsd-41318,Ceramics International,2019
65,SrMoO4Dy0.03,SrMoO4,Dy3+,0.03,,,298,573,0.3721,0.4289,,,,268,268,,,870000,573,https://doi.org/10.1016/j.materresbull.2010.12.016,mp-18834, icsd-193794 icsd-250491 icsd-23700 icsd-28025 icsd-194080 icsd-173125 icsd-173120 icsd-245803 icsd-245802 icsd-173122 icsd-239418 icsd-248458 icsd-99089 icsd-194081,Materials Research Bulletin,2011
66,K1.02Sr3.98B3O9Dy0.005,K1.02Sr3.98B3O9,Dy3+,0.005,,,298,573,0.29,0.351,,,,389,,,,651500,480,https://doi.org/10.1016/j.jlumin.2016.01.010,mp-554346, icsd-423814 icsd-425548 icsd-171423,Journal of Luminescence,2016
67,NaLaMo2O8Dy0.05,NaLaMo2O8,Dy3+,0.05,,,298,573,0.36,0.383,,,,362,387,350,,135780,573,https://doi.org/10.1016/j.jallcom.2015.08.256,mp-1220757,,Journal of Alloys and Compounds,2015
68,NaLaMo2O8Dy0.05Eu0.01,NaLaMo2O8,Dy3+,0.05,Eu3+,0.01,298,573,0.384,0.361,,,,362,387,350,,128460,573,https://doi.org/10.1016/j.jallcom.2015.08.256,mp-1220757,,Journal of Alloys and Compounds,2015
69,La1.88LiSbO6Dy0.12,La1.88LiSbO6,Dy3+,0.12,,,298,573,0.389,0.437,,,,351,351,,,,573,https://doi.org/10.1016/j.jallcom.2019.02.132,mp-6674, icsd-72202 icsd-69192,Journal of Alloys and Compounds,2019
70,Sr0.94MgP2O7Ce0.04Dy0.02,Sr0.94MgP2O7,Ce3+,0.04,Dy3+,0.02,298,573,0.346,0.367,,,,300,,,,,,https://doi.org/10.1016/j.jallcom.2018.12.277,mp-18469, icsd-280782,Journal of Alloys and Compounds,2019
71,Sr0.93MgP2O7Ce0.04Dy0.03,Sr0.93MgP2O7,Ce3+,0.04,Dy3+,0.03,298,573,0.354,0.368,,,,300,,,,,,https://doi.org/10.1016/j.jallcom.2018.12.277,mp-18469, icsd-280782,Journal of Alloys and Compounds,2019
72,Sr0.92MgP2O7Ce0.04Dy0.04,Sr0.92MgP2O7,Ce3+,0.04,Dy3+,0.04,298,573,0.361,0.376,,,600,300,,,,,,https://doi.org/10.1016/j.jallcom.2018.12.277,mp-18469, icsd-280782,Journal of Alloys and Compounds,2019
73,Sr0.91MgP2O7Ce0.04Dy0.05,Sr0.91MgP2O7,Ce3+,0.04,Dy3+,0.05,298,573,0.37,0.383,,,,300,,,,,,https://doi.org/10.1016/j.jallcom.2018.12.277,mp-18469, icsd-280782,Journal of Alloys and Compounds,2019
74,Sr3B2O6Ce0.01Eu0.007,Sr3B2O6,Ce3+,0.01,Eu2+,0.007,298,574,0.49,0.44,,,,351,351,,,,574,https://doi.org/10.1063/1.2772195,mp-16432, icsd-93395,Applied Physics Letters,2007
75,Sr3B2O6Eu0.01,Sr3B2O6,Eu2+,0.01,,,298,574,0.53,0.46,,,,377,377,,,,574,https://doi.org/10.1063/1.2772195,mp-16432, icsd-93395,Applied Physics Letters,2007
76,KSr3.98B3O9Dy0.005Tm0.005,KSr3.98B3O9,Dy3+,0.005,Tm3+,0.005,298,574,0.279,0.256,,,,356,,,,18020,453,https://doi.org/10.1039/C2JM15506K,mp-554346, icsd-423814 icsd-425548 icsd-171423,Journal of Materials Chemistry,2012
77,KSr3.94B3O9Dy0.01Tm0.005,KSr3.94B3O9,Dy3+,0.01,Tm3+,0.005,298,574,0.306,0.311,,,,356,,,,12090,453,https://doi.org/10.1039/C2JM15506K,mp-554346, icsd-423814 icsd-425548 icsd-171423,Journal of Materials Chemistry,2012
78,KSr3.92B3O9Dy0.015Tm0.005,KSr3.92B3O9,Dy3+,0.015,Tm3+,0.005,298,574,0.327,0.344,,,,356,,,,7860,453,https://doi.org/10.1039/C2JM15506K,mp-554346, icsd-423814 icsd-425548 icsd-171423,Journal of Materials Chemistry,2012
79,KSr3.96B3O9Dy0.01,KSr3.96B3O9,Dy3+,0.01,,,298,574,0.364,0.401,,,,356,,,,,574,https://doi.org/10.1039/C2JM15506K,mp-554346, icsd-423814 icsd-425548 icsd-171423,Journal of Materials Chemistry,2012
80,YP0.5V0.5O4Dy0.01,YP0.5V0.5O4,Dy3+,0.01,,,298,574,0.34,0.39,,,,270,,,,4000,430,https://doi.org/10.1039/C3TC31586J,"mvc-15449,mvc-16805,mvc-4606",,Journal of Materials Chemistry C,2014
81,YP0.6V0.4O4Dy0.01,YP0.6V0.4O4,Dy3+,0.01,,,298,574,0.3,0.34,,,,270,,,,5000,430,https://doi.org/10.1039/C3TC31586J,"mvc-15449,mvc-16805,mvc-4606",,Journal of Materials Chemistry C,2014
82,YP0.65V0.35O4Dy0.01,YP0.65V0.35O4,Dy3+,0.01,,,298,574,0.32,0.36,,,,270,,,,6000,430,https://doi.org/10.1039/C3TC31586J,"mvc-15449,mvc-16805,mvc-4606",,Journal of Materials Chemistry C,2014
83,YP0.7V0.3O4Dy0.01,YP0.7V0.3O4,Dy3+,0.01,,,298,574,0.3,0.34,,,,270,,,,7500,430,https://doi.org/10.1039/C3TC31586J,"mvc-15449,mvc-16805,mvc-4606",,Journal of Materials Chemistry C,2014
84,YP0.75V0.25O4Dy0.01,YP0.75V0.25O4,Dy3+,0.01,,,298,574,0.28,0.32,,,,270,,,,21000,430,https://doi.org/10.1039/C3TC31586J,"mvc-15449,mvc-16805,mvc-4606",,Journal of Materials Chemistry C,2014
85,YP0.8V0.2O4Dy0.01,YP0.8V0.2O4,Dy3+,0.01,,,298,574,0.26,0.27,,,,270,,,,24000,430,https://doi.org/10.1039/C3TC31586J,"mvc-15449,mvc-16805,mvc-4606",,Journal of Materials Chemistry C,2014
86,YP0.85V0.15O4Dy0.01,YP0.85V0.15O4,Dy3+,0.01,,,298,574,0.22,0.23,,,,270,,,,30000,430,https://doi.org/10.1039/C3TC31586J,"mvc-15449,mvc-16805,mvc-4606",,Journal of Materials Chemistry C,2014
87,YP0.9V0.1O4Dy0.01,YP0.9V0.1O4,Dy3+,0.01,,,298,574,0.23,0.25,,,,270,,,,22500,430,https://doi.org/10.1039/C3TC31586J,"mvc-15449,mvc-16805,mvc-4606",,Journal of Materials Chemistry C,2014
88,YP0.8V0.2O4Dy0.001,YP0.8V0.2O4,Dy3+,0.001,,,298,574,0.17,0.13,,,,270,,,,163000,574,https://doi.org/10.1039/C3TC31586J,"mvc-15449,mvc-16805,mvc-4606",,Journal of Materials Chemistry C,2014
89,YP0.8V0.2O4Dy0.0025,YP0.8V0.2O4,Dy3+,0.0025,,,298,574,0.18,0.16,,,,270,,,,265000,574,https://doi.org/10.1039/C3TC31586J,"mvc-15449,mvc-16805,mvc-4606",,Journal of Materials Chemistry C,2014
90,YP0.8V0.2O4Dy0.005,YP0.8V0.2O4,Dy3+,0.005,,,298,574,0.19,0.2,,,,270,,,,236000,574,https://doi.org/10.1039/C3TC31586J,"mvc-15449,mvc-16805,mvc-4606",,Journal of Materials Chemistry C,2014
91,YP0.8V0.2O4Dy0.0075,YP0.8V0.2O4,Dy3+,0.0075,,,298,574,0.24,0.26,,,,270,,,,216000,574,https://doi.org/10.1039/C3TC31586J,"mvc-15449,mvc-16805,mvc-4606",,Journal of Materials Chemistry C,2014
92,YP0.8V0.2O4Dy0.015,YP0.8V0.2O4,Dy3+,0.015,,,298,574,0.27,0.3,,,,270,,,,204000,574,https://doi.org/10.1039/C3TC31586J,"mvc-15449,mvc-16805,mvc-4606",,Journal of Materials Chemistry C,2014
93,YP0.8V0.2O4Dy0.02,YP0.8V0.2O4,Dy3+,0.02,,,298,574,0.28,0.32,,,,270,,,,184000,574,https://doi.org/10.1039/C3TC31586J,"mvc-15449,mvc-16805,mvc-4606",,Journal of Materials Chemistry C,2014
94,YP0.8V0.2O4Dy0.03,YP0.8V0.2O4,Dy3+,0.03,,,298,574,0.33,0.38,,,,270,,,,177000,574,https://doi.org/10.1039/C3TC31586J,"mvc-15449,mvc-16805,mvc-4606",,Journal of Materials Chemistry C,2014
95,YP0.8V0.2O4Dy0.01Sm0.005,YP0.8V0.2O4,Dy3+,0.01,Sm3+,0.005,298,574,0.3,0.31,,,,270,,,,170000,,https://doi.org/10.1039/C3TC31586J,"mvc-15449,mvc-16805,mvc-4606",,Journal of Materials Chemistry C,2014
96,YP0.8V0.2O4Dy0.01Sm0.0075,YP0.8V0.2O4,Dy3+,0.01,Sm3+,0.0075,298,574,0.33,0.32,25,,,270,,,,,,https://doi.org/10.1039/C3TC31586J,"mvc-15449,mvc-16805,mvc-4606",,Journal of Materials Chemistry C,2014
97,YP0.8V0.2O4Dy0.01Sm0.01,YP0.8V0.2O4,Dy3+,0.01,Sm3+,0.01,298,574,0.41,0.34,,,,270,,,,,,https://doi.org/10.1039/C3TC31586J,"mvc-15449,mvc-16805,mvc-4606",,Journal of Materials Chemistry C,2014
98,YP0.8V0.2O4Dy0.005Sm0.01,YP0.8V0.2O4,Dy3+,0.005,Sm3+,0.01,298,574,0.37,0.28,,,,270,,,,,,https://doi.org/10.1039/C3TC31586J,"mvc-15449,mvc-16805,mvc-4606",,Journal of Materials Chemistry C,2014
99,YP0.8V0.2O4Dy0.0075Sm0.01,YP0.8V0.2O4,Dy3+,0.0075,Sm3+,0.01,298,574,0.36,0.28,,,,270,,,,,,https://doi.org/10.1039/C3TC31586J,"mvc-15449,mvc-16805,mvc-4606",,Journal of Materials Chemistry C,2014
100,YP0.8V0.2O4Dy0.005Sm0.015,YP0.8V0.2O4,Dy3+,0.005,Sm3+,0.015,298,574,0.43,0.31,,,,270,,,,,,https://doi.org/10.1039/C3TC31586J,"mvc-15449,mvc-16805,mvc-4606",,Journal of Materials Chemistry C,2014
101,Ca9.96P6O24Cl1.94Eu0.01,Ca9.96P6O24Cl1.94,Eu3+,0.01,,,298,574,0.497,0.437,,,,461,528,531,461,2220000,574,https://doi.org/10.1016/j.materresbull.2017.09.043,"mp-555164,mp-39460,mp-554236", icsd-2789 icsd-24237 icsd-184825 icsd-184824,Materials Research Bulletin,2018
102,Ba5Ca0.995Al4O12Dy0.005,Ba5Ca0.995Al4O12,Dy3+,0.005,,,298,574,0.306,0.338,,,,348,348,361,385,,574,https://doi.org/10.1016/j.ceramint.2014.02.068,,,Ceramics International,2014
103,Ba5Ca0.99Al4O12Dy0.01,Ba5Ca0.99Al4O12,Dy3+,0.01,,,298,574,0.309,0.342,,,,348,348,361,385,,574,https://doi.org/10.1016/j.ceramint.2014.02.068,,,Ceramics International,2014
104,Ba5Ca0.98Al4O12Dy0.02,Ba5Ca0.98Al4O12,Dy3+,0.02,,,298,574,0.314,0.344,,,,348,348,361,385,,574,https://doi.org/10.1016/j.ceramint.2014.02.068,,,Ceramics International,2014
105,Ba5Ca0.96Al4O12Dy0.04,Ba5Ca0.96Al4O12,Dy3+,0.04,,,298,574,0.322,0.349,,,,348,348,361,385,,574,https://doi.org/10.1016/j.ceramint.2014.02.068,,,Ceramics International,2014
106,Ba5Ca0.93Al4O12Dy0.07,Ba5Ca0.93Al4O12,Dy3+,0.07,,,298,574,0.328,0.355,,,,348,348,361,385,,574,https://doi.org/10.1016/j.ceramint.2014.02.068,,,Ceramics International,2014
107,Ba5Ca0.9Al4O12Dy0.1,Ba5Ca0.9Al4O12,Dy3+,0.1,,,298,574,0.333,0.361,,,,348,348,361,385,,574,https://doi.org/10.1016/j.ceramint.2014.02.068,,,Ceramics International,2014
108,GdVO4Dy0.02,GdVO4,Dy3+,0.02,,,298,574,0.313,0.365,,,,283,,,,300280,574,https://doi.org/10.1039/C5CP04373E,mp-22024, icsd-15607 icsd-238224 icsd-238223 icsd-152692 icsd-81703 icsd-186232 icsd-186231,Physical Chemistry Chemical Physics,2015
109,GdVO4Dy0.02Eu0.01,GdVO4,Dy3+,0.02,Eu3+,0.01,298,574,0.366,0.37,,,,283,,,,294580,574,https://doi.org/10.1039/C5CP04373E,mp-22024, icsd-15607 icsd-238224 icsd-238223 icsd-152692 icsd-81703 icsd-186232 icsd-186231,Physical Chemistry Chemical Physics,2015
110,GdVO4Dy0.02Eu0.02,GdVO4,Dy3+,0.02,Eu3+,0.02,298,574,0.399,0.364,,,,283,,,,263860,574,https://doi.org/10.1039/C5CP04373E,mp-22024, icsd-15607 icsd-238224 icsd-238223 icsd-152692 icsd-81703 icsd-186232 icsd-186231,Physical Chemistry Chemical Physics,2015
111,GdVO4Eu0.02Dy0.02,GdVO4,Eu3+,0.02,Dy3+,0.02,298,574,,,,,,283,,,,247020,620,https://doi.org/10.1039/C5CP04373E,mp-22024, icsd-15607 icsd-238224 icsd-238223 icsd-152692 icsd-81703 icsd-186232 icsd-186231,Physical Chemistry Chemical Physics,2015
112,GdVO4Eu0.02Dy0.03,GdVO4,Eu3+,0.02,Dy3+,0.03,298,574,0.356,0.345,,,,283,,,,,,https://doi.org/10.1039/C5CP04373E,mp-22024, icsd-15607 icsd-238224 icsd-238223 icsd-152692 icsd-81703 icsd-186232 icsd-186231,Physical Chemistry Chemical Physics,2015
113,GdVO4Eu0.02Dy0.05,GdVO4,Eu3+,0.02,Dy3+,0.05,298,574,0.351,0.295,,,,283,,,,,,https://doi.org/10.1039/C5CP04373E,mp-22024, icsd-15607 icsd-238224 icsd-238223 icsd-152692 icsd-81703 icsd-186232 icsd-186231,Physical Chemistry Chemical Physics,2015
114,Ba2Gd4.99B5O17Dy0.01,Ba2Gd4.99B5O17,Dy3+,0.01,,,298,575,0.404,0.419,,,,354,,,,551000,575,https://doi.org/10.1007/s10854-018-9640-9,,,Journal of Materials Science: Materials in Electronics,2018
115,Ba2Gd4.97B5O17Dy0.03,Ba2Gd4.97B5O17,Dy3+,0.03,,,298,575,0.412,0.433,,,,354,,,,488000,575,https://doi.org/10.1007/s10854-018-9640-9,,,Journal of Materials Science: Materials in Electronics,2018
116,Ba2Gd4.95B5O17Dy0.05,Ba2Gd4.95B5O17,Dy3+,0.05,,,298,575,0.414,0.435,,,,354,,,,452000,575,https://doi.org/10.1007/s10854-018-9640-9,,,Journal of Materials Science: Materials in Electronics,2018
117,Ba2Gd4.93B5O17Dy0.07,Ba2Gd4.93B5O17,Dy3+,0.07,,,298,575,0.415,0.435,,,413,354,276,314,,419000,575,https://doi.org/10.1007/s10854-018-9640-9,,,Journal of Materials Science: Materials in Electronics,2018
118,Ba2Gd4.91B5O17Dy0.09,Ba2Gd4.91B5O17,Dy3+,0.09,,,298,575,0.414,0.436,,,,354,,,,387000,575,https://doi.org/10.1007/s10854-018-9640-9,,,Journal of Materials Science: Materials in Electronics,2018
119,Ba2Gd4.89B5O17Dy0.11,Ba2Gd4.89B5O17,Dy3+,0.11,,,298,575,0.414,0.436,,,,354,,,,367000,575,https://doi.org/10.1007/s10854-018-9640-9,,,Journal of Materials Science: Materials in Electronics,2018
120,Ca3BiP3O12Dy0.01,Ca3BiP3O12,Dy3+,0.01,,,298,575,0.326,0.375,,,,451,,,,840000,575,https://doi.org/10.1111/jace.16479,,,Journal of the American Ceramic Society,2019
121,Ca3BiP3O12Dy0.02,Ca3BiP3O12,Dy3+,0.02,,,298,575,0.336,0.387,,,,451,,,,778000,575,https://doi.org/10.1111/jace.16479,,,Journal of the American Ceramic Society,2019
122,Ca3BiP3O12Dy0.04,Ca3BiP3O12,Dy3+,0.04,,,298,575,0.34,0.385,,,,451,,,,739000,575,https://doi.org/10.1111/jace.16479,,,Journal of the American Ceramic Society,2019
123,Ca3BiP3O12Dy0.06,Ca3BiP3O12,Dy3+,0.06,,,298,575,0.329,0.377,,,,451,,,,699000,575,https://doi.org/10.1111/jace.16479,,,Journal of the American Ceramic Society,2019
124,Ca3BiP3O12Dy0.06,Ca3BiP3O12,Dy3+,0.06,,,298,575,,,,,480,384,,,,,,https://doi.org/10.1111/jace.16479,,,Journal of the American Ceramic Society,2019
125,Ca3BiP3O12Dy0.08,Ca3BiP3O12,Dy3+,0.08,,,298,575,0.336,0.385,,,,451,,,,647000,575,https://doi.org/10.1111/jace.16479,,,Journal of the American Ceramic Society,2019
126,Ca3BiP3O12Dy0.1,Ca3BiP3O12,Dy3+,0.1,,,298,575,0.344,0.391,,,,451,,,,590000,575,https://doi.org/10.1111/jace.16479,,,Journal of the American Ceramic Society,2019
127,YVO4Dy0.05,YVO4,Dy3+,0.05,,,298,575,0.312,0.471,62,,,283,283,,,,575,https://doi.org/10.1021/ic100953m,mp-19133, icsd-15604 icsd-107638 icsd-246709 icsd-26894 icsd-78074 icsd-2504 icsd-174549 icsd-246708 icsd-36060,Inorganic Chemistry,2010
128,Na3Sc2P3O12Dy0.01,Na3Sc2P3O12,Dy3+,0.01,,,298,575,0.394,0.405,,,,350,350,325,362,1589000,575,https://doi.org/10.1016/j.dyepig.2018.03.053,"mp-16956,mp-1221280,mp-555608", icsd-65406 icsd-20740,Dyes and Pigments,2018
129,Na3Sc2P3O12Dy0.03,Na3Sc2P3O12,Dy3+,0.03,,,298,575,0.393,0.412,,,,350,350,325,362,971000,575,https://doi.org/10.1016/j.dyepig.2018.03.053,"mp-16956,mp-1221280,mp-555608", icsd-65406 icsd-20740,Dyes and Pigments,2018
130,Na3Sc2P3O12Dy0.05,Na3Sc2P3O12,Dy3+,0.05,,,298,575,0.39,0.409,77.8,,,350,350,325,362,805000,575,https://doi.org/10.1016/j.dyepig.2018.03.053,"mp-16956,mp-1221280,mp-555608", icsd-65406 icsd-20740,Dyes and Pigments,2018
131,Na3Sc2P3O12Dy0.08,Na3Sc2P3O12,Dy3+,0.08,,,298,575,0.39,0.409,,,,350,350,325,362,756000,575,https://doi.org/10.1016/j.dyepig.2018.03.053,"mp-16956,mp-1221280,mp-555608", icsd-65406 icsd-20740,Dyes and Pigments,2018
132,Na3Sc2P3O12Dy0.1,Na3Sc2P3O12,Dy3+,0.1,,,298,575,0.387,0.407,,,,350,350,325,362,609000,575,https://doi.org/10.1016/j.dyepig.2018.03.053,"mp-16956,mp-1221280,mp-555608", icsd-65406 icsd-20740,Dyes and Pigments,2018
133,Na3Sc2P3O12Dy0.05Eu0.03,Na3Sc2P3O12,Dy3+,0.05,Eu3+,0.03,298,575,0.409,0.406,,,,350,,,,688000,486,https://doi.org/10.1016/j.dyepig.2018.03.053,"mp-16956,mp-1221280,mp-555608", icsd-65406 icsd-20740,Dyes and Pigments,2018
134,Na3Sc2P3O12Dy0.05Eu0.05,Na3Sc2P3O12,Dy3+,0.05,Eu3+,0.05,298,575,0.421,0.403,,,,350,,,,678000,486,https://doi.org/10.1016/j.dyepig.2018.03.053,"mp-16956,mp-1221280,mp-555608", icsd-65406 icsd-20740,Dyes and Pigments,2018
135,Na3Sc2P3O12Dy0.05Eu0.1,Na3Sc2P3O12,Dy3+,0.05,Eu3+,0.1,298,575,0.434,0.399,,,,350,,,,646000,486,https://doi.org/10.1016/j.dyepig.2018.03.053,"mp-16956,mp-1221280,mp-555608", icsd-65406 icsd-20740,Dyes and Pigments,2018
136,Na3Sc2P3O12Dy0.05Eu0.15,Na3Sc2P3O12,Dy3+,0.05,Eu3+,0.15,298,575,0.446,0.395,,,,350,,,,630000,486,https://doi.org/10.1016/j.dyepig.2018.03.053,"mp-16956,mp-1221280,mp-555608", icsd-65406 icsd-20740,Dyes and Pigments,2018
137,Na3Sc2P3O12Dy0.05Eu0.2,Na3Sc2P3O12,Dy3+,0.05,Eu3+,0.2,298,575,0.453,0.39,44.1,,,350,,,,627000,486,https://doi.org/10.1016/j.dyepig.2018.03.053,"mp-16956,mp-1221280,mp-555608", icsd-65406 icsd-20740,Dyes and Pigments,2018
138,Na3Sc2P3O12Dy0.05Eu0.3,Na3Sc2P3O12,Dy3+,0.05,Eu3+,0.3,298,575,0.489,0.379,,,,350,,,,581000,486,https://doi.org/10.1016/j.dyepig.2018.03.053,"mp-16956,mp-1221280,mp-555608", icsd-65406 icsd-20740,Dyes and Pigments,2018
139,Na3Sc2P3O12Dy0.05Eu0.4,Na3Sc2P3O12,Dy3+,0.05,Eu3+,0.4,298,575,0.499,0.374,,,,350,,,,548000,486,https://doi.org/10.1016/j.dyepig.2018.03.053,"mp-16956,mp-1221280,mp-555608", icsd-65406 icsd-20740,Dyes and Pigments,2018
140,NaGdW2O8Dy0.03,NaGdW2O8,Dy3+,0.03,,,298,575,0.306,0.353,,,,365,,,,,,https://doi.org/10.1021/ic501284y,,,Inorganic Chemistry,2014
141,NaGdW2O8Dy0.03Eu0.02,NaGdW2O8,Dy3+,0.03,Eu3+,0.02,298,575,0.363,0.328,,,,365,,,,,,https://doi.org/10.1021/ic501284y,,,Inorganic Chemistry,2014
142,NaGdW2O8Dy0.03Eu0.04,NaGdW2O8,Dy3+,0.03,Eu3+,0.04,298,575,0.375,0.322,,,,365,,,,,,https://doi.org/10.1021/ic501284y,,,Inorganic Chemistry,2014
143,NaGdW2O8Dy0.03Eu0.06,NaGdW2O8,Dy3+,0.03,Eu3+,0.06,298,575,0.407,0.318,,,,365,,,,,,https://doi.org/10.1021/ic501284y,,,Inorganic Chemistry,2014
144,NaGdW2O8Dy0.03Eu0.1,NaGdW2O8,Dy3+,0.03,Eu3+,0.1,298,575,0.442,0.295,,,,365,,,,,,https://doi.org/10.1021/ic501284y,,,Inorganic Chemistry,2014
145,NaGdW2O8Dy0.03Eu0.14,NaGdW2O8,Dy3+,0.03,Eu3+,0.14,298,575,0.449,0.284,,,,365,,,,,,https://doi.org/10.1021/ic501284y,,,Inorganic Chemistry,2014
146,NaGdW2O8Tm0.01Dy0.01,NaGdW2O8,Tm3+,0.01,Dy3+,0.01,298,575,0.266,0.256,,,,355,,,,,,https://doi.org/10.1021/ic501284y,,,Inorganic Chemistry,2014
147,NaGdW2O8Tm0.01Dy0.03,NaGdW2O8,Tm3+,0.01,Dy3+,0.03,298,575,0.291,0.301,,,,355,,,,2270000,454,https://doi.org/10.1021/ic501284y,,,Inorganic Chemistry,2014
148,NaGdW2O8Tm0.01Dy0.05,NaGdW2O8,Tm3+,0.01,Dy3+,0.05,298,575,0.306,0.332,,,,355,,,,,,https://doi.org/10.1021/ic501284y,,,Inorganic Chemistry,2014
149,NaGdW2O8Tm0.01Dy0.07,NaGdW2O8,Tm3+,0.01,Dy3+,0.07,298,575,0.317,0.337,,,,355,,,,,,https://doi.org/10.1021/ic501284y,,,Inorganic Chemistry,2014
150,La1.97MgGeO6Dy0.03,La1.97MgGeO6,Dy3+,0.03,,,298,575,,,,,,350,350,,,100640,575,https://doi.org/10.1111/jace.15923,mp-11585,,Journal of the American Ceramic Society,2018
151,CaWO4Tm0.005Dy0.01,CaWO4,Tm3+,0.005,Dy3+,0.01,298,575,0.276,0.273,,,,355,,,,,,https://doi.org/10.1039/C6RA02594C,"mp-19426,mp-1190383", icsd-60550 icsd-193491 icsd-60548 icsd-60551 icsd-15869 icsd-155423 icsd-193047 icsd-15586 icsd-60549 icsd-18135 icsd-77335 icsd-157428 icsd-291535 icsd-60547 icsd-155791 icsd-238259 icsd-238258,RSC Advances,2016
152,CsGd0.99Mo2O8Dy0.01,CsGd0.99Mo2O8,Dy3+,0.01,,,298,575,0.365,0.42,,,,354,,,,,,https://doi.org/10.1016/j.dyepig.2016.10.016,"mp-1213392,mp-1213304",,Dyes and Pigments,2017
153,CsGd0.97Mo2O8Dy0.03,CsGd0.97Mo2O8,Dy3+,0.03,,,298,575,0.363,0.415,,,,354,,,,,,https://doi.org/10.1016/j.dyepig.2016.10.016,"mp-1213392,mp-1213304",,Dyes and Pigments,2017
154,CsGd0.95Mo2O8Dy0.05,CsGd0.95Mo2O8,Dy3+,0.05,,,298,575,0.377,0.422,,,,354,,,,,,https://doi.org/10.1016/j.dyepig.2016.10.016,"mp-1213392,mp-1213304",,Dyes and Pigments,2017
155,CsGd0.93Mo2O8Dy0.07,CsGd0.93Mo2O8,Dy3+,0.07,,,298,575,0.373,0.42,,,,354,,,,,,https://doi.org/10.1016/j.dyepig.2016.10.016,"mp-1213392,mp-1213304",,Dyes and Pigments,2017
156,CsGd0.9Mo2O8Dy0.1,CsGd0.9Mo2O8,Dy3+,0.1,,,298,575,0.38,0.426,,,,354,,,,,,https://doi.org/10.1016/j.dyepig.2016.10.016,"mp-1213392,mp-1213304",,Dyes and Pigments,2017
157,CsGd0.88Mo2O8Dy0.12,CsGd0.88Mo2O8,Dy3+,0.12,,,298,575,0.381,0.423,,,,354,,,,,,https://doi.org/10.1016/j.dyepig.2016.10.016,"mp-1213392,mp-1213304",,Dyes and Pigments,2017
158,CsGd0.85Mo2O8Dy0.15,CsGd0.85Mo2O8,Dy3+,0.15,,,298,575,0.376,0.423,,,,354,,,,,,https://doi.org/10.1016/j.dyepig.2016.10.016,"mp-1213392,mp-1213304",,Dyes and Pigments,2017
159,CsGd0.95Mo2O8Dy0.05,CsGd0.95Mo2O8,Dy3+,0.05,,,298,575,0.377,0.43,,,,395,,,,,,https://doi.org/10.1016/j.dyepig.2016.10.016,"mp-1213392,mp-1213304",,Dyes and Pigments,2017
160,CsGd0.95Mo2O8Dy0.05,CsGd0.95Mo2O8,Dy3+,0.05,,,298,575,,,,,,295,,,,7,575,https://doi.org/10.1016/j.dyepig.2016.10.016,"mp-1213392,mp-1213304",,Dyes and Pigments,2017
161,CsGd0.94Mo2O8Dy0.05Eu0.01,CsGd0.94Mo2O8,Dy3+,0.05,Eu3+,0.01,298,575,0.411,0.404,,,,395,,,,,,https://doi.org/10.1016/j.dyepig.2016.10.016,"mp-1213392,mp-1213304",,Dyes and Pigments,2017
162,CsGd0.94Mo2O8Dy0.05Eu0.01,CsGd0.94Mo2O8,Dy3+,0.05,Eu3+,0.01,298,575,,,,,,295,,,,6.45,575,https://doi.org/10.1016/j.dyepig.2016.10.016,"mp-1213392,mp-1213304",,Dyes and Pigments,2017
163,CsGd0.93Mo2O8Dy0.05Eu0.02,CsGd0.93Mo2O8,Dy3+,0.05,Eu3+,0.02,298,575,0.437,0.405,,,,395,,,,,,https://doi.org/10.1016/j.dyepig.2016.10.016,"mp-1213392,mp-1213304",,Dyes and Pigments,2017
164,CsGd0.93Mo2O8Dy0.05Eu0.02,CsGd0.93Mo2O8,Dy3+,0.05,Eu3+,0.02,298,575,,,,,,295,,,,6.25,575,https://doi.org/10.1016/j.dyepig.2016.10.016,"mp-1213392,mp-1213304",,Dyes and Pigments,2017
165,CsGd0.91Mo2O8Eu0.05Dy0.04,CsGd0.91Mo2O8,Eu3+,0.05,Dy3+,0.04,298,575,0.39,0.406,,,,395,,,,,,https://doi.org/10.1016/j.dyepig.2016.10.016,"mp-1213392,mp-1213304",,Dyes and Pigments,2017
166,CsGd0.91Mo2O8Eu0.05Dy0.04,CsGd0.91Mo2O8,Eu3+,0.05,Dy3+,0.04,298,575,,,,,,295,,,,5.16,615,https://doi.org/10.1016/j.dyepig.2016.10.016,"mp-1213392,mp-1213304",,Dyes and Pigments,2017
167,CsGd0.9Mo2O8Eu0.05Dy0.05,CsGd0.9Mo2O8,Eu3+,0.05,Dy3+,0.05,298,575,0.384,0.404,,,,395,,,,,,https://doi.org/10.1016/j.dyepig.2016.10.016,"mp-1213392,mp-1213304",,Dyes and Pigments,2017
168,CsGd0.9Mo2O8Eu0.05Dy0.05,CsGd0.9Mo2O8,Eu3+,0.05,Dy3+,0.05,298,575,,,,,,295,,,,4.89,615,https://doi.org/10.1016/j.dyepig.2016.10.016,"mp-1213392,mp-1213304",,Dyes and Pigments,2017
169,Ca3Gd7PSi5O26Mn0.09,Ca3Gd7PSi5O26,Mn2+,0.09,,,298,575,0.519,0.438,,,,286,276,,,,575,https://doi.org/10.1021/ic3015578,,,Inorganic Chemistry,2012
170,Ca3Gd7PSi5O26Ce0.05Mn0.09,Ca3Gd7PSi5O26,Ce3+,0.05,Mn2+,0.09,298,575,0.437,0.369,,,,286,,,,,,https://doi.org/10.1021/ic3015578,,,Inorganic Chemistry,2012
171,Ca3Gd7PSi5O26Ce0.05Mn0.15,Ca3Gd7PSi5O26,Ce3+,0.05,Mn2+,0.15,298,575,0.466,0.399,,,,286,,,,,,https://doi.org/10.1021/ic3015578,,,Inorganic Chemistry,2012
172,Ca3Gd7PSi5O26Ce0.05Mn0.2,Ca3Gd7PSi5O26,Ce3+,0.05,Mn2+,0.2,298,575,0.481,0.42,,,,286,,,,,,https://doi.org/10.1021/ic3015578,,,Inorganic Chemistry,2012
173,Ba3BiP3O12Dy0.005,Ba3BiP3O12,Dy3+,0.005,,,298,575,0.318,0.383,,,,348,,,,,,https://doi.org/10.1016/j.jallcom.2011.11.114,,,Journal of Alloys and Compounds,2012
174,Ba3BiP3O12Dy0.01,Ba3BiP3O12,Dy3+,0.01,,,298,575,0.32,0.382,,,,348,,,,,,https://doi.org/10.1016/j.jallcom.2011.11.114,,,Journal of Alloys and Compounds,2012
175,Ba3BiP3O12Dy0.03,Ba3BiP3O12,Dy3+,0.03,,,298,575,0.323,0.379,,,,348,,,,,,https://doi.org/10.1016/j.jallcom.2011.11.114,,,Journal of Alloys and Compounds,2012
176,Ba3BiP3O12Dy0.05,Ba3BiP3O12,Dy3+,0.05,,,298,575,0.325,0.381,,,,348,,,,,,https://doi.org/10.1016/j.jallcom.2011.11.114,,,Journal of Alloys and Compounds,2012
177,Ba3BiP3O12Dy0.08,Ba3BiP3O12,Dy3+,0.08,,,298,575,0.322,0.381,,,,348,,,,,,https://doi.org/10.1016/j.jallcom.2011.11.114,,,Journal of Alloys and Compounds,2012
178,Ba3BiP3O12Dy0.1,Ba3BiP3O12,Dy3+,0.1,,,298,575,0.324,0.379,,,,348,,,,,,https://doi.org/10.1016/j.jallcom.2011.11.114,,,Journal of Alloys and Compounds,2012
179,Ba3BiP3O12Dy0.15,Ba3BiP3O12,Dy3+,0.15,,,298,575,0.326,0.378,,,,348,,,,,,https://doi.org/10.1016/j.jallcom.2011.11.114,,,Journal of Alloys and Compounds,2012
180,Ba3BiP3O12Dy0.005,Ba3BiP3O12,Dy3+,0.005,,,298,575,0.317,0.379,,,,387,,,,,,https://doi.org/10.1016/j.jallcom.2011.11.114,,,Journal of Alloys and Compounds,2012
181,Ba3BiP3O12Dy0.01,Ba3BiP3O12,Dy3+,0.01,,,298,575,0.319,0.381,,,,387,,,,,,https://doi.org/10.1016/j.jallcom.2011.11.114,,,Journal of Alloys and Compounds,2012
182,Ba3BiP3O12Dy0.03,Ba3BiP3O12,Dy3+,0.03,,,298,575,0.321,0.38,,,,387,,,,,,https://doi.org/10.1016/j.jallcom.2011.11.114,,,Journal of Alloys and Compounds,2012
183,Ba3BiP3O12Dy0.05,Ba3BiP3O12,Dy3+,0.05,,,298,575,0.321,0.379,,,,387,,,,,,https://doi.org/10.1016/j.jallcom.2011.11.114,,,Journal of Alloys and Compounds,2012
184,Ba3BiP3O12Dy0.08,Ba3BiP3O12,Dy3+,0.08,,,298,575,0.321,0.38,,,,387,,,,,,https://doi.org/10.1016/j.jallcom.2011.11.114,,,Journal of Alloys and Compounds,2012
185,Ba3BiP3O12Dy0.1,Ba3BiP3O12,Dy3+,0.1,,,298,575,0.324,0.383,,,,387,,,,,,https://doi.org/10.1016/j.jallcom.2011.11.114,,,Journal of Alloys and Compounds,2012
186,Ba3BiP3O12Dy0.15,Ba3BiP3O12,Dy3+,0.15,,,298,575,0.327,0.382,,,,387,,,,,,https://doi.org/10.1016/j.jallcom.2011.11.114,,,Journal of Alloys and Compounds,2012
187,CaLa0.98NbMoO8Dy0.02,CaLa0.98NbMoO8,Dy3+,0.02,,,298,575,0.392,0.424,,,,351,351,386,366,,575,https://doi.org/10.1016/j.matlet.2016.02.022,,,Materials Letters,2016
188,CaLa0.975NbMoO8Dy0.025,CaLa0.975NbMoO8,Dy3+,0.025,,,298,575,0.393,0.425,,,,351,351,386,366,,575,https://doi.org/10.1016/j.matlet.2016.02.022,,,Materials Letters,2016
189,CaLa0.97NbMoO8Dy0.03,CaLa0.97NbMoO8,Dy3+,0.03,,,298,575,0.391,0.422,,,,351,351,386,366,,575,https://doi.org/10.1016/j.matlet.2016.02.022,,,Materials Letters,2016
190,CaLa0.965NbMoO8Dy0.035,CaLa0.965NbMoO8,Dy3+,0.035,,,298,575,0.391,0.422,,,,351,351,386,366,,575,https://doi.org/10.1016/j.matlet.2016.02.022,,,Materials Letters,2016
191,CaLa0.95NbMoO8Dy0.05,CaLa0.95NbMoO8,Dy3+,0.05,,,298,575,0.392,0.424,,,,351,351,386,366,,575,https://doi.org/10.1016/j.matlet.2016.02.022,,,Materials Letters,2016
192,CaLa0.925NbMoO8Dy0.075,CaLa0.925NbMoO8,Dy3+,0.075,,,298,575,0.393,0.425,,,,351,351,386,366,,575,https://doi.org/10.1016/j.matlet.2016.02.022,,,Materials Letters,2016
193,Mg0.97Y1.94Al4SiO12Ce0.06Mn0.03,Mg0.97Y1.94Al4SiO12,Ce3+,0.06,Mn2+,0.03,298,575,0.462,0.509,75.9,,,460,,,,35.2,550,https://doi.org/10.1016/j.optmat.2017.06.012,,,Optical Materials,2017
194,NaSr2Nb5O15Dy0.005,NaSr2Nb5O15,Dy3+,0.005,,,298,576,0.401,0.44,,,,388,388,,,305541.6,576,https://doi.org/10.1016/j.matlet.2012.09.072,mp-1220952,,Materials Letters,2013
195,NaSr2Nb5O15Dy0.01,NaSr2Nb5O15,Dy3+,0.01,,,298,576,0.399,0.434,,,,388,388,,,295897.5,576,https://doi.org/10.1016/j.matlet.2012.09.072,mp-1220952,,Materials Letters,2013
196,NaSr2Nb5O15Dy0.02,NaSr2Nb5O15,Dy3+,0.02,,,298,576,0.397,0.432,,,,388,388,,,285156.8,576,https://doi.org/10.1016/j.matlet.2012.09.072,mp-1220952,,Materials Letters,2013
197,NaSr2Nb5O15Dy0.03,NaSr2Nb5O15,Dy3+,0.03,,,298,576,0.396,0.433,38.6,,,388,388,,,275744.1,576,https://doi.org/10.1016/j.matlet.2012.09.072,mp-1220952,,Materials Letters,2013
198,NaSr2Nb5O15Dy0.04,NaSr2Nb5O15,Dy3+,0.04,,,298,576,0.402,0.437,,,,388,388,,,269065.7,576,https://doi.org/10.1016/j.matlet.2012.09.072,mp-1220952,,Materials Letters,2013
