Repository: zzzmmp/AIPD-Mid

File: data/6.csv
Tag,Inorganic phosphor,Host,1st dopant,1st doping concentration,2nd dopant,2nd doping concentration ,Temp. (K),Emission max. (nm),CIE x coordinate,CIE y coordinate,Int. quantum efficiency (%),Ext. quantum efficiency (%),Thermal quenching temp. (K),Excitation source (nm),1st Excitation max. (nm),2nd Excitation max. (nm),3rd Excitation max. (nm),Decay time (ns),Monitoring energy (nm),Reference,MP-ID,ICSD-ID,Journal,Year
1,Gd2MgTiO6Bi0.002Cr0.001,Gd2MgTiO6,Bi3+,0.002,Cr3+,0.001,298,737,,,19.1,,463,375,375,,,,737,https://doi.org/10.1111/jace.18011,,,Journal of the American Ceramic Society,2021
2,Gd2MgTiO6Cr0.001,Gd2MgTiO6,Cr3+,0.001,,,298,737,,,,,463,340,340,,,,737,https://doi.org/10.1111/jace.18011,,,Journal of the American Ceramic Society,2021
3,K3LuSi2O7Eu0.01,K3LuSi2O7,Eu2+,0.01,,,298,740,,,,,475,460,460,,,1580,740,https://doi.org/10.1038/s41467-019-13293-0,mp-557543, icsd-412528,Nature Communications,2019
4,K3LuSi2O7Eu0.02,K3LuSi2O7,Eu2+,0.02,,,298,740,,,,,,460,460,,,1510,740,https://doi.org/10.1038/s41467-019-13293-0,mp-557543, icsd-412528,Nature Communications,2019
5,K3LuSi2O7Eu0.03,K3LuSi2O7,Eu2+,0.03,,,298,740,,,,,,460,460,,,1450,740,https://doi.org/10.1038/s41467-019-13293-0,mp-557543, icsd-412528,Nature Communications,2019
6,Ga1.87In0.1O3Cr0.03,Ga1.87In0.1O3,Cr3+,0.03,,,298,760,,,90.9,,,450,,,,122000,,https://doi.org/10.1021/acsami.1c05949,"mp-886,mp-1243,mp-1244900,mp-1245167,mp-1244938,mp-1245018,mp-1244932,mp-685090,mp-13134", icsd-603563 icsd-184327 icsd-166198 icsd-34243 icsd-83645 icsd-33644 icsd-635016 icsd-166199 icsd-27431 icsd-162252,ACS Applied Materials &amp; Interfaces,2021
7,Ga1.87In0.1O3Cr0.03,Ga1.87In0.1O3,Cr3+,0.03,,,298,760,,,90.9,,,450,437,,,122000,713,https://doi.org/10.1021/acsami.1c05949,"mp-886,mp-1243,mp-1244900,mp-1245167,mp-1244938,mp-1245018,mp-1244932,mp-685090,mp-13134", icsd-603563 icsd-184327 icsd-166198 icsd-34243 icsd-83645 icsd-33644 icsd-635016 icsd-166199 icsd-27431 icsd-162252,ACS Applied Materials &amp; Interfaces,2021
8,K2NaSc0.9F6Cr0.1,K2NaSc0.9F6,Cr3+,0.1,,,298,765,,,74,,500,435,435,,,,765,https://doi.org/10.1002/lpor.202000410,mp-6058, icsd-22112 icsd-65730,Laser and Photonics Reviews,2020
9,LaMgGa10.8O19Cr0.2,LaMgGa10.8O19,Cr3+,0.2,,,298,770,,,82.6,44.5,560,410,,,,1450000,770,https://doi.org/10.1039/D0QI00063A,,,Inorganic Chemistry Frontiers,2020
10,Ga1.77In0.2O3Cr0.03,Ga1.77In0.2O3,Cr3+,0.03,,,298,780,,,89.3,,473,450,,,,85000,,https://doi.org/10.1021/acsami.1c05949,"mp-886,mp-1243,mp-1244900,mp-1245167,mp-1244938,mp-1245018,mp-1244932,mp-685090,mp-13134", icsd-603563 icsd-184327 icsd-166198 icsd-34243 icsd-83645 icsd-33644 icsd-635016 icsd-166199 icsd-27431 icsd-162252,ACS Applied Materials &amp; Interfaces,2021
11,Ga1.77In0.2O3Cr0.03,Ga1.77In0.2O3,Cr3+,0.03,,,298,780,,,89.3,,473,450,437,,,85000,713,https://doi.org/10.1021/acsami.1c05949,"mp-886,mp-1243,mp-1244900,mp-1245167,mp-1244938,mp-1245018,mp-1244932,mp-685090,mp-13134", icsd-603563 icsd-184327 icsd-166198 icsd-34243 icsd-83645 icsd-33644 icsd-635016 icsd-166199 icsd-27431 icsd-162252,ACS Applied Materials &amp; Interfaces,2021
12,Ga1.67In0.3O3Cr0.03,Ga1.67In0.3O3,Cr3+,0.03,,,298,790,,,92.2,,,450,437,,,67000,713,https://doi.org/10.1021/acsami.1c05949,"mp-886,mp-1243,mp-1244900,mp-1245167,mp-1244938,mp-1245018,mp-1244932,mp-685090,mp-13134", icsd-603563 icsd-184327 icsd-166198 icsd-34243 icsd-83645 icsd-33644 icsd-635016 icsd-166199 icsd-27431 icsd-162252,ACS Applied Materials &amp; Interfaces,2021
13,Ga1.67In0.3O3Cr0.03,Ga1.67In0.3O3,Cr3+,0.03,,,298,795,,,92.2,,,450,,,,67000,,https://doi.org/10.1021/acsami.1c05949,"mp-886,mp-1243,mp-1244900,mp-1245167,mp-1244938,mp-1245018,mp-1244932,mp-685090,mp-13134", icsd-603563 icsd-184327 icsd-166198 icsd-34243 icsd-83645 icsd-33644 icsd-635016 icsd-166199 icsd-27431 icsd-162252,ACS Applied Materials &amp; Interfaces,2021
14,Sc0.99BO3Cr0.01,Sc0.99BO3,Cr3+,0.01,,,298,800,,,,,,450,460,645,,105000,800,https://doi.org/10.1039/C8RA01084F,mp-8697, icsd-65010 icsd-195099,RSC Advances,2018
15,Sc0.98BO3Cr0.02,Sc0.98BO3,Cr3+,0.02,,,298,800,,,65,,423,450,460,645,,94000,800,https://doi.org/10.1039/C8RA01084F,mp-8697, icsd-65010 icsd-195099,RSC Advances,2018
16,Sc0.97BO3Cr0.03,Sc0.97BO3,Cr3+,0.03,,,298,800,,,,,,450,460,645,,83000,800,https://doi.org/10.1039/C8RA01084F,mp-8697, icsd-65010 icsd-195099,RSC Advances,2018
17,Sc0.95BO3Cr0.05,Sc0.95BO3,Cr3+,0.05,,,298,800,,,,,,450,460,645,,67000,800,https://doi.org/10.1039/C8RA01084F,mp-8697, icsd-65010 icsd-195099,RSC Advances,2018
18,Sc0.92BO3Cr0.08,Sc0.92BO3,Cr3+,0.08,,,298,800,,,,,,450,460,645,,41000,800,https://doi.org/10.1039/C8RA01084F,mp-8697, icsd-65010 icsd-195099,RSC Advances,2018
19,Ga1.57In0.4O3Cr0.03,Ga1.57In0.4O3,Cr3+,0.03,,,298,805,,,87.9,,453,450,437,,,64200,713,https://doi.org/10.1021/acsami.1c05949,"mp-886,mp-1243,mp-1244900,mp-1245167,mp-1244938,mp-1245018,mp-1244932,mp-685090,mp-13134", icsd-603563 icsd-184327 icsd-166198 icsd-34243 icsd-83645 icsd-33644 icsd-635016 icsd-166199 icsd-27431 icsd-162252,ACS Applied Materials &amp; Interfaces,2021
20,Ga1.57In0.4O3Cr0.03,Ga1.57In0.4O3,Cr3+,0.03,,,298,815,,,87.9,,448,450,,,,64200,,https://doi.org/10.1021/acsami.1c05949,"mp-886,mp-1243,mp-1244900,mp-1245167,mp-1244938,mp-1245018,mp-1244932,mp-685090,mp-13134", icsd-603563 icsd-184327 icsd-166198 icsd-34243 icsd-83645 icsd-33644 icsd-635016 icsd-166199 icsd-27431 icsd-162252,ACS Applied Materials &amp; Interfaces,2021
21,Ga1.47In0.5O3Cr0.03,Ga1.47In0.5O3,Cr3+,0.03,,,298,820,,,71.9,,,450,,,,57800,,https://doi.org/10.1021/acsami.1c05949,"mp-886,mp-1243,mp-1244900,mp-1245167,mp-1244938,mp-1245018,mp-1244932,mp-685090,mp-13134", icsd-603563 icsd-184327 icsd-166198 icsd-34243 icsd-83645 icsd-33644 icsd-635016 icsd-166199 icsd-27431 icsd-162252,ACS Applied Materials &amp; Interfaces,2021
22,Ga1.47In0.5O3Cr0.03,Ga1.47In0.5O3,Cr3+,0.03,,,298,820,,,71.9,,,450,437,,,57800,713,https://doi.org/10.1021/acsami.1c05949,"mp-886,mp-1243,mp-1244900,mp-1245167,mp-1244938,mp-1245018,mp-1244932,mp-685090,mp-13134", icsd-603563 icsd-184327 icsd-166198 icsd-34243 icsd-83645 icsd-33644 icsd-635016 icsd-166199 icsd-27431 icsd-162252,ACS Applied Materials &amp; Interfaces,2021
23,La2Mg0.99Zr0.99O6Cr0.02,La2Mg0.99Zr0.99O6,Cr3+,0.02,,,298,825,,,58,,400,460,460,,,,825,https://doi.org/10.1021/acs.chemmater.9b01587,mp-1223208,,Chemistry of Materials,2019
24,NaIn0.99P2O7Cr0.01,NaIn0.99P2O7,Cr3+,0.01,,,298,870,,,,,,460,,,,48520,870,https://doi.org/10.1016/j.jlumin.2022.118909,,,Journal of Luminescence,2022
25,NaIn0.98P2O7Cr0.02,NaIn0.98P2O7,Cr3+,0.02,,,298,870,,,,,,460,,,,46360,870,https://doi.org/10.1016/j.jlumin.2022.118909,,,Journal of Luminescence,2022
26,NaIn0.96P2O7Cr0.04,NaIn0.96P2O7,Cr3+,0.04,,,298,870,,,,,362,460,710,480,,41640,870,https://doi.org/10.1016/j.jlumin.2022.118909,,,Journal of Luminescence,2022
27,NaIn0.94P2O7Cr0.06,NaIn0.94P2O7,Cr3+,0.06,,,298,870,,,,,,460,,,,38540,870,https://doi.org/10.1016/j.jlumin.2022.118909,,,Journal of Luminescence,2022
28,NaIn0.92P2O7Cr0.08,NaIn0.92P2O7,Cr3+,0.08,,,298,870,,,,,,460,,,,36190,870,https://doi.org/10.1016/j.jlumin.2022.118909,,,Journal of Luminescence,2022
29,NaIn0.9P2O7Cr0.1,NaIn0.9P2O7,Cr3+,0.1,,,298,870,,,,,,460,,,,34420,870,https://doi.org/10.1016/j.jlumin.2022.118909,,,Journal of Luminescence,2022
30,LiScP2O7Cr0.01,LiScP2O7,Cr3+,0.01,,,298,880,,,53,,361,450,450,,,83100,880,https://doi.org/10.1021/acs.chemmater.9b04934,mp-10517, icsd-91496,Chemistry of Materials,2020
31,LiScP2O7Cr0.03,LiScP2O7,Cr3+,0.03,,,298,880,,,46,,361,450,450,,,74600,880,https://doi.org/10.1021/acs.chemmater.9b04934,mp-10517, icsd-91496,Chemistry of Materials,2020
32,LiScP2O7Cr0.05,LiScP2O7,Cr3+,0.05,,,298,880,,,40.5,,361,450,450,,,64000,880,https://doi.org/10.1021/acs.chemmater.9b04934,mp-10517, icsd-91496,Chemistry of Materials,2020
33,LiScP2O7Cr0.06,LiScP2O7,Cr3+,0.06,,,298,880,,,38,20,361,450,450,650,,59000,880,https://doi.org/10.1021/acs.chemmater.9b04934,mp-10517, icsd-91496,Chemistry of Materials,2020
34,LiScP2O7Cr0.07,LiScP2O7,Cr3+,0.07,,,298,880,,,33.5,,355,450,450,,,55900,880,https://doi.org/10.1021/acs.chemmater.9b04934,mp-10517, icsd-91496,Chemistry of Materials,2020
35,LiScP2O7Cr0.09,LiScP2O7,Cr3+,0.09,,,298,880,,,29.5,,361,450,450,,,46800,880,https://doi.org/10.1021/acs.chemmater.9b04934,mp-10517, icsd-91496,Chemistry of Materials,2020
36,LiScP2O7Cr0.06Yb0.003,LiScP2O7,Cr3+,0.06,Yb3+,0.003,298,1001,,,45,24,373,450,450,,,2405700,1001,https://doi.org/10.1021/acs.chemmater.9b04934,mp-10517, icsd-91496,Chemistry of Materials,2020
37,LiScP2O7Cr0.06Yb0.003,LiScP2O7,Cr3+,0.06,Yb3+,0.003,348,1001,,,,,,450,,,,2262100,1001,https://doi.org/10.1021/acs.chemmater.9b04934,mp-10517, icsd-91496,Chemistry of Materials,2020
38,LiScP2O7Cr0.06Yb0.003,LiScP2O7,Cr3+,0.06,Yb3+,0.003,398,1001,,,,,,450,,,,1748300,1001,https://doi.org/10.1021/acs.chemmater.9b04934,mp-10517, icsd-91496,Chemistry of Materials,2020
39,LiScP2O7Cr0.06Yb0.005,LiScP2O7,Cr3+,0.06,Yb3+,0.005,298,1001,,,51,27,383,450,450,,,2449100,1001,https://doi.org/10.1021/acs.chemmater.9b04934,mp-10517, icsd-91496,Chemistry of Materials,2020
40,LiScP2O7Cr0.06Yb0.01,LiScP2O7,Cr3+,0.06,Yb3+,0.01,298,1001,,,62,33,398,450,450,,,2461600,1001,https://doi.org/10.1021/acs.chemmater.9b04934,mp-10517, icsd-91496,Chemistry of Materials,2020
41,LiScP2O7Cr0.06Yb0.03,LiScP2O7,Cr3+,0.06,Yb3+,0.03,298,1001,,,74,39,418,450,450,,,2482000,1001,https://doi.org/10.1021/acs.chemmater.9b04934,mp-10517, icsd-91496,Chemistry of Materials,2020
42,LiScP2O7Cr0.06Yb0.05,LiScP2O7,Cr3+,0.06,Yb3+,0.05,298,1001,,,73,38,418,450,450,,,2494400,1001,https://doi.org/10.1021/acs.chemmater.9b04934,mp-10517, icsd-91496,Chemistry of Materials,2020
43,LiScGeO4Cr0.005,LiScGeO4,Cr3+,0.005,,,298,1120,,,,,,476,476,742,316,11100,1120,https://doi.org/10.1021/acsami.1c10490,mp-504948, icsd-62481,ACS Applied Materials &amp; Interfaces,2021
44,LiScGeO4Cr0.01,LiScGeO4,Cr3+,0.01,,,298,1120,,,26,,348,476,476,742,316,10310,1120,https://doi.org/10.1021/acsami.1c10490,mp-504948, icsd-62481,ACS Applied Materials &amp; Interfaces,2021
45,LiScGeO4Cr0.01,LiScGeO4,Cr3+,0.01,,,333,1120,,,,,,476,476,742,316,7540,1120,https://doi.org/10.1021/acsami.1c10490,mp-504948, icsd-62481,ACS Applied Materials &amp; Interfaces,2021
46,LiScGeO4Cr0.01,LiScGeO4,Cr3+,0.01,,,363,1120,,,,,,476,476,742,316,5070,1120,https://doi.org/10.1021/acsami.1c10490,mp-504948, icsd-62481,ACS Applied Materials &amp; Interfaces,2021
47,LiScGeO4Cr0.01,LiScGeO4,Cr3+,0.01,,,393,1120,,,,,,476,476,742,316,3530,1120,https://doi.org/10.1021/acsami.1c10490,mp-504948, icsd-62481,ACS Applied Materials &amp; Interfaces,2021
48,LiScGeO4Cr0.01,LiScGeO4,Cr3+,0.01,,,423,1120,,,,,,476,476,742,316,2300,1120,https://doi.org/10.1021/acsami.1c10490,mp-504948, icsd-62481,ACS Applied Materials &amp; Interfaces,2021
49,LiScGeO4Cr0.01,LiScGeO4,Cr3+,0.01,,,453,1120,,,,,,476,476,742,316,1520,1120,https://doi.org/10.1021/acsami.1c10490,mp-504948, icsd-62481,ACS Applied Materials &amp; Interfaces,2021
50,LiScGeO4Cr0.01,LiScGeO4,Cr3+,0.01,,,483,1120,,,,,,476,476,742,316,980,1120,https://doi.org/10.1021/acsami.1c10490,mp-504948, icsd-62481,ACS Applied Materials &amp; Interfaces,2021
51,LiScGeO4Cr0.02,LiScGeO4,Cr3+,0.02,,,298,1120,,,,,,476,476,742,316,9160,1120,https://doi.org/10.1021/acsami.1c10490,mp-504948, icsd-62481,ACS Applied Materials &amp; Interfaces,2021
52,LiScGeO4Cr0.03,LiScGeO4,Cr3+,0.03,,,298,1120,,,,,,476,476,742,316,8200,1120,https://doi.org/10.1021/acsami.1c10490,mp-504948, icsd-62481,ACS Applied Materials &amp; Interfaces,2021
53,LiScGeO4Cr0.05,LiScGeO4,Cr3+,0.05,,,298,1120,,,,,,476,476,742,316,8030,1120,https://doi.org/10.1021/acsami.1c10490,mp-504948, icsd-62481,ACS Applied Materials &amp; Interfaces,2021

File: data/3.csv (part 2 of 4)
19,Ca1.97Na1.03Zn2V3O12Sm0.03,Ca1.97Na1.03Zn2V3O12,Sm3+,0.03,,,298,497,0.2673,0.3794,,,,365,340,,,9030000,497,https://doi.org/10.1016/j.jpcs.2013.05.002,mp-706235,,Journal of Physics and Chemistry of Solids,2013
20,Ca1.92Na1.08Zn2V3O12Sm0.08,Ca1.92Na1.08Zn2V3O12,Sm3+,0.08,,,298,497,0.2794,0.374,15.1,,,365,340,,,,497,https://doi.org/10.1016/j.jpcs.2013.05.002,mp-706235,,Journal of Physics and Chemistry of Solids,2013
21,Ca1.9Na1.1Zn2V3O12Sm0.1,Ca1.9Na1.1Zn2V3O12,Sm3+,0.1,,,298,497,0.2931,0.3741,,,,365,340,,,,497,https://doi.org/10.1016/j.jpcs.2013.05.002,mp-706235,,Journal of Physics and Chemistry of Solids,2013
22,Ba3Sc4O9Bi0.016,Ba3Sc4O9,Bi3+,0.016,,,298,500,0.2553,0.4034,,,486,330,,,,729.12,500,https://doi.org/10.1111/jace.14789,,,Journal of the American Ceramic Society,2017
206,Sr0.93Ba0.05Si2O2N2Eu0.02,Sr0.93Ba0.05Si2O2N2,Eu2+,0.02,,,298,538,0.343,0.614,91,,,450,,,,,,https://doi.org/10.1021/cm802394w,mp-6764, icsd-419450 icsd-173758,Chemistry of Materials,2008
207,Mg1.94Ga2S4Eu0.06,Mg1.94Ga2S4,Eu2+,0.06,,,298,538,0.309,0.664,,,402,430,430,,,148.6,538,https://doi.org/10.1111/jace.12257,,,Journal of the American Ceramic Society,2013
208,Mg1.94Ga2S4Eu0.06,Mg1.94Ga2S4,Eu2+,0.06,,,320,538,0.309,0.662,,,,430,,,,138.6,538,https://doi.org/10.1111/jace.12257,,,Journal of the American Ceramic Society,2013
209,Mg1.94Ga2S4Eu0.06,Mg1.94Ga2S4,Eu2+,0.06,,,340,538,0.311,0.659,,,,430,,,,120.3,538,https://doi.org/10.1111/jace.12257,,,Journal of the American Ceramic Society,2013
210,Mg1.94Ga2S4Eu0.06,Mg1.94Ga2S4,Eu2+,0.06,,,360,538,0.312,0.657,,,,430,,,,117,538,https://doi.org/10.1111/jace.12257,,,Journal of the American Ceramic Society,2013
211,Mg1.94Ga2S4Eu0.06,Mg1.94Ga2S4,Eu2+,0.06,,,380,538,0.313,0.654,,,,430,,,,89.2,538,https://doi.org/10.1111/jace.12257,,,Journal of the American Ceramic Society,2013
212,Mg1.94Ga2S4Eu0.06,Mg1.94Ga2S4,Eu2+,0.06,,,400,538,0.314,0.651,,,,430,,,,86.9,538,https://doi.org/10.1111/jace.12257,,,Journal of the American Ceramic Society,2013
213,Mg1.94Ga2S4Eu0.06,Mg1.94Ga2S4,Eu2+,0.06,,,420,538,0.315,0.648,,,,430,,,,72.8,538,https://doi.org/10.1111/jace.12257,,,Journal of the American Ceramic Society,2013
214,Mg1.94Ga2S4Eu0.06,Mg1.94Ga2S4,Eu2+,0.06,,,440,538,0.317,0.645,,,,430,,,,59.9,538,https://doi.org/10.1111/jace.12257,,,Journal of the American Ceramic Society,2013
215,Mg1.94Ga2S4Eu0.06,Mg1.94Ga2S4,Eu2+,0.06,,,460,538,0.318,0.642,,,,430,,,,47.3,538,https://doi.org/10.1111/jace.12257,,,Journal of the American Ceramic Society,2013
216,Mg1.94Ga2S4Eu0.06,Mg1.94Ga2S4,Eu2+,0.06,,,480,538,0.319,0.638,,,,430,,,,36.7,538,https://doi.org/10.1111/jace.12257,,,Journal of the American Ceramic Society,2013
217,Mg1.94Ga2S4Eu0.06,Mg1.94Ga2S4,Eu2+,0.06,,,500,538,0.318,0.635,,,,430,,,,30,538,https://doi.org/10.1111/jace.12257,,,Journal of the American Ceramic Society,2013
218,SrZn1.96P2O8Mn0.04,SrZn1.96P2O8,Mn2+,0.04,,,298,538,0.46,0.46,,,,416,416,,,,538,https://doi.org/10.1063/1.2182026,mp-8810, icsd-68881,Applied Physics Letters,2006
219,Sr0.98Si2N2O2Eu0.02,Sr0.98Si2N2O2,Eu3+,0.02,,,298,538,0.337,0.619,91,,600,450,,,,1150,538,https://doi.org/10.1021/cm802394w,,,Chemistry of Materials,2008
220,Sr0.995Si2N2O2Eu0.02,Sr0.995Si2N2O2,Eu3+,0.02,,,298,538,0.342,0.616,89,,,450,,,,,,https://doi.org/10.1021/cm802394w,,,Chemistry of Materials,2008
221,Sr0.99Si2N2O2Eu0.02,Sr0.99Si2N2O2,Eu3+,0.02,,,298,538,0.345,0.614,93,,,450,,,,,,https://doi.org/10.1021/cm802394w,,,Chemistry of Materials,2008
222,Sr0.93Ba0.05Si2N2O2Eu0.02,Sr0.93Ba0.05Si2N2O2,Eu3+,0.02,,,298,538,0.343,0.614,91,,,450,,,,,,https://doi.org/10.1021/cm802394w,,,Chemistry of Materials,2008
223,Sr0.88Ba0.1Si2O2N2Eu0.02,Sr0.88Ba0.1Si2O2N2,Eu2+,0.02,,,298,539,0.351,0.61,90,,,450,,,,,,https://doi.org/10.1021/cm802394w,mp-6764, icsd-419450 icsd-173758,Chemistry of Materials,2008
224,Sr0.88Ba0.10Si2N2O2Eu0.02,Sr0.88Ba0.10Si2N2O2,Eu3+,0.02,,,298,539,0.351,0.61,90,,,450,,,,,,https://doi.org/10.1021/cm802394w,,,Chemistry of Materials,2008
225,SrSi2O2N2Eu1,SrSi2O2N2,Eu2+,1,,,298,540,,,87.5,,610,450,,,,,,https://doi.org/10.1016/j.actamat.2021.116813,,,Acta Materialia,2021
226,ZnGa2S4Eu0.005,ZnGa2S4,Eu2+,0.005,,,298,540,,,,,,460,,,,126,540,https://doi.org/10.1149/2.099205jes,"mp-5350,mp-34467,mp-1078049,mp-1094008,mp-1094002,mp-1094007,mp-1094013,mp-1094006,mp-1094011,mp-1094022,mp-1094014", icsd-659772 icsd-53604 icsd-656808 icsd-63242 icsd-635305 icsd-635295 icsd-635296 icsd-44886 icsd-635306 icsd-635300,Journal of The Electrochemical Society,2012
227,ZnGa2S4Eu0.01,ZnGa2S4,Eu2+,0.01,,,298,540,,,,,,460,,,,115,540,https://doi.org/10.1149/2.099205jes,"mp-5350,mp-34467,mp-1078049,mp-1094008,mp-1094002,mp-1094007,mp-1094013,mp-1094006,mp-1094011,mp-1094022,mp-1094014", icsd-659772 icsd-53604 icsd-656808 icsd-63242 icsd-635305 icsd-635295 icsd-635296 icsd-44886 icsd-635306 icsd-635300,Journal of The Electrochemical Society,2012
228,ZnGa2S4Eu0.03,ZnGa2S4,Eu2+,0.03,,,298,540,,,,,,460,,,,102,540,https://doi.org/10.1149/2.099205jes,"mp-5350,mp-34467,mp-1078049,mp-1094008,mp-1094002,mp-1094007,mp-1094013,mp-1094006,mp-1094011,mp-1094022,mp-1094014", icsd-659772 icsd-53604 icsd-656808 icsd-63242 icsd-635305 icsd-635295 icsd-635296 icsd-44886 icsd-635306 icsd-635300,Journal of The Electrochemical Society,2012
229,ZnGa2S4Eu0.05,ZnGa2S4,Eu2+,0.05,,,298,540,0.299,0.673,,,407,460,460,,,91,540,https://doi.org/10.1149/2.099205jes,"mp-5350,mp-34467,mp-1078049,mp-1094008,mp-1094002,mp-1094007,mp-1094013,mp-1094006,mp-1094011,mp-1094022,mp-1094014", icsd-659772 icsd-53604 icsd-656808 icsd-63242 icsd-635305 icsd-635295 icsd-635296 icsd-44886 icsd-635306 icsd-635300,Journal of The Electrochemical Society,2012
230,ZnGa2S4Eu0.07,ZnGa2S4,Eu2+,0.07,,,298,540,,,,,,460,,,,85,540,https://doi.org/10.1149/2.099205jes,"mp-5350,mp-34467,mp-1078049,mp-1094008,mp-1094002,mp-1094007,mp-1094013,mp-1094006,mp-1094011,mp-1094022,mp-1094014", icsd-659772 icsd-53604 icsd-656808 icsd-63242 icsd-635305 icsd-635295 icsd-635296 icsd-44886 icsd-635306 icsd-635300,Journal of The Electrochemical Society,2012
231,ZnGa2S4Eu0.1,ZnGa2S4,Eu2+,0.1,,,298,540,,,,,,460,,,,79,540,https://doi.org/10.1149/2.099205jes,"mp-5350,mp-34467,mp-1078049,mp-1094008,mp-1094002,mp-1094007,mp-1094013,mp-1094006,mp-1094011,mp-1094022,mp-1094014", icsd-659772 icsd-53604 icsd-656808 icsd-63242 icsd-635305 icsd-635295 icsd-635296 icsd-44886 icsd-635306 icsd-635300,Journal of The Electrochemical Society,2012
232,Y1.9Si4N6CCe0.05,Y1.9Si4N6C,Ce3+,0.05,,,298,540,0.4,0.53,,,468,384,,,,,,https://doi.org/10.1111/j.1551-2916.2011.04571.x,mp-6353, icsd-162422 icsd-155158 icsd-162421,Journal of the American Ceramic Society,2011
233,Ba3Y0.5P3O12Ce0.25Tb0.25,Ba3Y0.5P3O12,Ce3+,0.25,Tb3+,0.25,298,540,0.323,0.534,,,,254,,,,,,https://doi.org/10.1364/OE.19.0000A1,,,Optics Express,2010
234,Ba3La0.8P3O12Tb0.2,Ba3La0.8P3O12,Tb3+,0.2,,,298,540,0.311,0.571,,,,377,,,,1050000,434,https://doi.org/10.1021/acs.inorgchem.7b00737,,,Inorganic Chemistry,2017
235,Ba3La0.79P3O12Tb0.2Sm0.01,Ba3La0.79P3O12,Tb3+,0.2,Sm3+,0.01,298,540,0.385,0.527,,,,377,,,,,,https://doi.org/10.1021/acs.inorgchem.7b00737,,,Inorganic Chemistry,2017
236,Ba3La0.78P3O12Tb0.2Sm0.02,Ba3La0.78P3O12,Tb3+,0.2,Sm3+,0.02,298,540,0.419,0.506,,,,377,,,,,,https://doi.org/10.1021/acs.inorgchem.7b00737,,,Inorganic Chemistry,2017
237,Ba3La0.77P3O12Tb0.2Sm0.03,Ba3La0.77P3O12,Tb3+,0.2,Sm3+,0.03,298,540,0.456,0.476,,,,377,,,,,,https://doi.org/10.1021/acs.inorgchem.7b00737,,,Inorganic Chemistry,2017
238,Ba3La0.75P3O12Tb0.2Sm0.05,Ba3La0.75P3O12,Tb3+,0.2,Sm3+,0.05,298,540,0.477,0.466,,,,377,,,,,,https://doi.org/10.1021/acs.inorgchem.7b00737,,,Inorganic Chemistry,2017
239,Ba3La0.85P3O12Tb0.1Sm0.05,Ba3La0.85P3O12,Tb3+,0.1,Sm3+,0.05,298,540,0.503,0.447,,,,377,,,,,,https://doi.org/10.1021/acs.inorgchem.7b00737,,,Inorganic Chemistry,2017
240,Ca0.945Si2O2N2Ce0.05Eu0.005,Ca0.945Si2O2N2,Ce3+,0.05,Eu2+,0.005,298,540,0.37,0.49,,,,350,,,,,,https://doi.org/10.1111/j.1551-2916.2011.04461.x,mp-556884, icsd-413882,Journal of the American Ceramic Society,2011
241,BaLi2Al2Si2N6Eu0.01,BaLi2Al2Si2N6,Eu2+,0.01,,,298,540,0.3,0.64,,,538,395,395,,,,540,https://doi.org/10.1021/acs.chemmater.5b02702,,,Chemistry of Materials,2015
242,Sr0.96Si2O2N2Eu0.04,Sr0.96Si2O2N2,Eu2+,0.04,,,298,541,0.352,0.611,87,,,450,,,,,,https://doi.org/10.1021/cm802394w,,,Chemistry of Materials,2008
243,NaGdW2O8Tb0.05,NaGdW2O8,Tb3+,0.05,,,298,541,0.21,0.56,,,,380,380,371,361,,541,https://doi.org/10.1039/C3CE41712C,mp-1220735,,CrystEngComm,2014
244,CaGd1.92ZnO5Tb0.04,CaGd1.92ZnO5,Tb3+,0.04,,,298,541,0.305,0.556,,,,317,317,,,1370000,541,https://doi.org/10.1039/C4RA15376F,,,RSC Advances,2015
245,Sr0.96Si2N2O2Eu0.04,Sr0.96Si2N2O2,Eu3+,0.04,,,298,541,0.352,0.611,87,,,450,,,,900,541,https://doi.org/10.1021/cm802394w,,,Chemistry of Materials,2008
246,K0.4Na0.6Sr0.925Eu0.005Tb0.07,K0.4Na0.6Sr0.925,Eu2+,0.005,Tb3+,0.07,298,542,0.23,0.435,,,,365,,,,660,472,https://doi.org/10.1039/C3TC30128A,,,Journal of Materials Chemistry C,2013
247,K0.4Na0.6Sr0.905Eu0.005Tb0.09,K0.4Na0.6Sr0.905,Eu2+,0.005,Tb3+,0.09,298,542,0.232,0.42,,,,365,363,,,650,472,https://doi.org/10.1039/C3TC30128A,,,Journal of Materials Chemistry C,2013
248,K0.4Na0.6Sr0.985Eu0.005Tb0.11,K0.4Na0.6Sr0.985,Eu2+,0.005,Tb3+,0.11,298,542,,,,,,365,,,,560,472,https://doi.org/10.1039/C3TC30128A,,,Journal of Materials Chemistry C,2013
249,Ba3Lu1.54B6O15Ce0.03Tb0.2,Ba3Lu1.54B6O15,Ce3+,0.03,Tb3+,0.2,298,542,0.204,0.239,51,,430,373,,,,,542,https://doi.org/10.1016/j.jallcom.2019.02.095,,,Journal of Alloys and Compounds,2019
250,Ba3Lu1.54B6O15Ce0.03Tb0.2,Ba3Lu1.54B6O15,Ce3+,0.03,Tb3+,0.2,343,542,0.257,0.253,,,,373,,,,,,https://doi.org/10.1016/j.jallcom.2019.02.095,,,Journal of Alloys and Compounds,2019
251,Ba3Lu1.54B6O15Ce0.03Tb0.2,Ba3Lu1.54B6O15,Ce3+,0.03,Tb3+,0.2,383,542,0.21,0.257,,,,373,,,,,,https://doi.org/10.1016/j.jallcom.2019.02.095,,,Journal of Alloys and Compounds,2019
252,Ba3Lu1.54B6O15Ce0.03Tb0.2,Ba3Lu1.54B6O15,Ce3+,0.03,Tb3+,0.2,423,542,0.211,0.258,,,,373,,,,,,https://doi.org/10.1016/j.jallcom.2019.02.095,,,Journal of Alloys and Compounds,2019
253,Ba3Lu1.54B6O15Ce0.03Tb0.2,Ba3Lu1.54B6O15,Ce3+,0.03,Tb3+,0.2,463,542,0.214,0.259,,,,373,,,,,,https://doi.org/10.1016/j.jallcom.2019.02.095,,,Journal of Alloys and Compounds,2019
254,Ba3Lu1.54B6O15Ce0.03Tb0.2,Ba3Lu1.54B6O15,Ce3+,0.03,Tb3+,0.2,503,542,0.219,0.262,,,,373,,,,,,https://doi.org/10.1016/j.jallcom.2019.02.095,,,Journal of Alloys and Compounds,2019
255,Ba3Lu1.34B6O15Ce0.03Tb0.3,Ba3Lu1.34B6O15,Ce3+,0.03,Tb3+,0.3,298,542,0.208,0.254,,,,373,,,,,542,https://doi.org/10.1016/j.jallcom.2019.02.095,,,Journal of Alloys and Compounds,2019
256,NaGdF4Ce0.2Tb0.05,NaGdF4,Ce3+,0.2,Tb3+,0.05,298,542,,,30,,,262,262,,,,542,https://doi.org/10.1021/cm070865c,mp-1221034,,Chemistry of Materials,2007
257,Ca8MgSi4O16Cl2Tb0.02,Ca8MgSi4O16Cl2,Tb3+,0.02,,,298,542,0.313,0.455,,,,359,,,,,542,https://doi.org/10.1016/j.jlumin.2011.09.029,mp-686598,,Journal of Luminescence,2012
258,Ca8MgSi4O16Cl2Tb0.02Ce0.002,Ca8MgSi4O16Cl2,Tb3+,0.02,Ce3+,0.002,298,542,0.302,0.423,,,,359,,,,,542,https://doi.org/10.1016/j.jlumin.2011.09.029,mp-686598,,Journal of Luminescence,2012
259,Ca8MgSi4O16Cl2Tb0.02Ce0.004,Ca8MgSi4O16Cl2,Tb3+,0.02,Ce3+,0.004,298,542,0.295,0.4,,,,359,,,,,542,https://doi.org/10.1016/j.jlumin.2011.09.029,mp-686598,,Journal of Luminescence,2012
260,Ca8MgSi4O16Cl2Tb0.02Ce0.006,Ca8MgSi4O16Cl2,Tb3+,0.02,Ce3+,0.006,298,542,0.292,0.371,,,,359,,,,,542,https://doi.org/10.1016/j.jlumin.2011.09.029,mp-686598,,Journal of Luminescence,2012
261,Ca8MgSi4O16Cl2Tb0.02Ce0.008,Ca8MgSi4O16Cl2,Tb3+,0.02,Ce3+,0.008,298,542,0.285,0.34,32.8,,,359,,,,,542,https://doi.org/10.1016/j.jlumin.2011.09.029,mp-686598,,Journal of Luminescence,2012
262,Ca8MgSi4O16Cl2Tb0.02Ce0.009,Ca8MgSi4O16Cl2,Tb3+,0.02,Ce3+,0.009,298,542,0.243,0.236,,,,359,,,,,542,https://doi.org/10.1016/j.jlumin.2011.09.029,mp-686598,,Journal of Luminescence,2012
263,Ca4Y6Si6O25Ce0.02Tb0.02,Ca4Y6Si6O25,Ce3+,0.02,Tb3+,0.02,298,542,0.201,0.173,,,,352,,,,,542,https://doi.org/10.1016/j.matchemphys.2011.05.078,,,Materials Chemistry and Physics,2011
264,Ca4Y6Si6O25Ce0.02Tb0.04,Ca4Y6Si6O25,Ce3+,0.02,Tb3+,0.04,298,542,0.225,0.249,,,,352,,,,,542,https://doi.org/10.1016/j.matchemphys.2011.05.078,,,Materials Chemistry and Physics,2011
265,Ca4Y6Si6O25Ce0.02Tb0.06,Ca4Y6Si6O25,Ce3+,0.02,Tb3+,0.06,298,542,0.235,0.268,,,,352,,,,,542,https://doi.org/10.1016/j.matchemphys.2011.05.078,,,Materials Chemistry and Physics,2011
266,Ca4Y6Si6O25Ce0.02Tb0.08,Ca4Y6Si6O25,Ce3+,0.02,Tb3+,0.08,298,542,0.278,0.353,49.1,,,352,352,,,,542,https://doi.org/10.1016/j.matchemphys.2011.05.078,,,Materials Chemistry and Physics,2011
267,Ca4Y6Si6O25Ce0.02Tb0.1,Ca4Y6Si6O25,Ce3+,0.02,Tb3+,0.1,298,542,0.272,0.399,,,,352,,,,,542,https://doi.org/10.1016/j.matchemphys.2011.05.078,,,Materials Chemistry and Physics,2011
268,Sr0.73Ca0.25Si2O2N2Eu0.02,Sr0.73Ca0.25Si2O2N2,Eu2+,0.02,,,298,542,0.351,0.608,93,,,450,,,,,,https://doi.org/10.1021/cm802394w,mp-556884, icsd-413882,Chemistry of Materials,2008
269,Ca2V2O7,Ca2V2O7,,,,,298,542,0.494,0.439,,,,350,,,,,542,https://doi.org/10.1021/jp910884c,mp-27614, icsd-20609 icsd-421266,Journal of Physical Chemistry C,2010
270,Sr2V2O7,Sr2V2O7,,,,,298,542,0.393,0.488,8,,,350,,,,,542,https://doi.org/10.1021/jp910884c,"mp-19660,mp-19368", icsd-10330 icsd-20401 icsd-72200,Journal of Physical Chemistry C,2010
271,Ca2Al3O6FCe0.08Tb0.005,Ca2Al3O6F,Ce3+,0.08,Tb3+,0.005,298,542,0.219,0.271,,,,350,350,,,41.69,413,https://doi.org/10.1021/jp304722z,mp-1227590,,Journal of Physical Chemistry C,2012
272,Ca2Al3O6FCe0.08Tb0.01,Ca2Al3O6F,Ce3+,0.08,Tb3+,0.01,298,542,0.249,0.361,,,,350,350,,,22.63,413,https://doi.org/10.1021/jp304722z,mp-1227590,,Journal of Physical Chemistry C,2012
273,Ca2Al3O6FCe0.08Tb0.03,Ca2Al3O6F,Ce3+,0.08,Tb3+,0.03,298,542,0.281,0.444,,,,350,350,,,13.58,413,https://doi.org/10.1021/jp304722z,mp-1227590,,Journal of Physical Chemistry C,2012
274,Ca2Al3O6FCe0.08Tb0.05,Ca2Al3O6F,Ce3+,0.08,Tb3+,0.05,298,542,0.287,0.455,,,,350,350,,,12.32,413,https://doi.org/10.1021/jp304722z,mp-1227590,,Journal of Physical Chemistry C,2012
275,Ca2Al3O6FCe0.08Tb0.1,Ca2Al3O6F,Ce3+,0.08,Tb3+,0.1,298,542,0.292,0.473,,,,350,350,,,10.61,413,https://doi.org/10.1021/jp304722z,mp-1227590,,Journal of Physical Chemistry C,2012
276,Ca2Al3O6FCe0.08Tb0.2,Ca2Al3O6F,Ce3+,0.08,Tb3+,0.2,298,542,0.287,0.48,,,,350,350,,,9.55,413,https://doi.org/10.1021/jp304722z,mp-1227590,,Journal of Physical Chemistry C,2012
277,Na3Sc1.93P3O12Ce0.03Tb0.005,Na3Sc1.93P3O12,Ce3+,0.03,Tb3+,0.005,298,542,0.205,0.209,48.6,,,320,320,,,20.89,542,https://doi.org/10.1016/j.dyepig.2017.12.051,"mp-16956,mp-1221280,mp-555608", icsd-65406 icsd-20740,Dyes and Pigments,2018
278,Na3Sc1.92P3O12Ce0.03Tb0.01,Na3Sc1.92P3O12,Ce3+,0.03,Tb3+,0.01,298,542,0.249,0.339,41,,,320,320,,,18.58,542,https://doi.org/10.1016/j.dyepig.2017.12.051,"mp-16956,mp-1221280,mp-555608", icsd-65406 icsd-20740,Dyes and Pigments,2018
279,Na3Sc1.88P3O12Ce0.03Tb0.03,Na3Sc1.88P3O12,Ce3+,0.03,Tb3+,0.03,298,542,0.277,0.493,33.7,,,320,320,,,17.17,542,https://doi.org/10.1016/j.dyepig.2017.12.051,"mp-16956,mp-1221280,mp-555608", icsd-65406 icsd-20740,Dyes and Pigments,2018
280,Na3Sc1.84P3O12Ce0.03Tb0.05,Na3Sc1.84P3O12,Ce3+,0.03,Tb3+,0.05,298,542,0.29,0.547,53.5,,,320,320,,,15.99,542,https://doi.org/10.1016/j.dyepig.2017.12.051,"mp-16956,mp-1221280,mp-555608", icsd-65406 icsd-20740,Dyes and Pigments,2018
281,Na3Sc1.74P3O12Ce0.03Tb0.1,Na3Sc1.74P3O12,Ce3+,0.03,Tb3+,0.1,298,542,0.3,0.576,65,,,320,320,,,9.88,542,https://doi.org/10.1016/j.dyepig.2017.12.051,"mp-16956,mp-1221280,mp-555608", icsd-65406 icsd-20740,Dyes and Pigments,2018
282,Na3Sc1.54P3O12Ce0.03Tb0.2,Na3Sc1.54P3O12,Ce3+,0.03,Tb3+,0.2,298,542,0.299,0.593,25.1,,,320,320,,,5.09,542,https://doi.org/10.1016/j.dyepig.2017.12.051,"mp-16956,mp-1221280,mp-555608", icsd-65406 icsd-20740,Dyes and Pigments,2018
283,Na2Y2B2O7Ce0.03Tb0.025,Na2Y2B2O7,Ce3+,0.03,Tb3+,0.025,298,542,0.2502,0.415,61.6,,,366,,,,83,422,https://doi.org/10.1016/j.jssc.2014.02.002,mp-6331, icsd-191128 icsd-245226 icsd-99206,Journal of Solid State Chemistry,2014
284,Na2Y2B2O7Ce0.03Tb0.05,Na2Y2B2O7,Ce3+,0.03,Tb3+,0.05,298,542,0.2781,0.5042,69.3,,,366,,,,80,422,https://doi.org/10.1016/j.jssc.2014.02.002,mp-6331, icsd-191128 icsd-245226 icsd-99206,Journal of Solid State Chemistry,2014
285,Na2Y2B2O7Ce0.03Tb0.075,Na2Y2B2O7,Ce3+,0.03,Tb3+,0.075,298,542,0.2898,0.5386,71.7,,,366,,,,78,422,https://doi.org/10.1016/j.jssc.2014.02.002,mp-6331, icsd-191128 icsd-245226 icsd-99206,Journal of Solid State Chemistry,2014
286,Na2Y2B2O7Ce0.03Tb0.1,Na2Y2B2O7,Ce3+,0.03,Tb3+,0.1,298,542,0.2983,0.5644,75.2,,,366,,,,76,422,https://doi.org/10.1016/j.jssc.2014.02.002,mp-6331, icsd-191128 icsd-245226 icsd-99206,Journal of Solid State Chemistry,2014
287,Na2Y2B2O7Ce0.03Tb0.125,Na2Y2B2O7,Ce3+,0.03,Tb3+,0.125,298,542,0.3294,0.5811,59,,,366,,,,73,422,https://doi.org/10.1016/j.jssc.2014.02.002,mp-6331, icsd-191128 icsd-245226 icsd-99206,Journal of Solid State Chemistry,2014
288,Na2Y1.95B2O7Tb0.05,Na2Y1.95B2O7,Tb3+,0.05,,,298,542,,,,,,380,250,,,150000,542,https://doi.org/10.1039/C3DT52214H,mp-6331, icsd-191128 icsd-245226 icsd-99206,Dalton Transactions,2013
289,Na2Y1.94B2O7Tb0.05Eu0.01,Na2Y1.94B2O7,Tb3+,0.05,Eu3+,0.01,298,542,,,,,,380,275,,,141000,542,https://doi.org/10.1039/C3DT52214H,mp-6331, icsd-191128 icsd-245226 icsd-99206,Dalton Transactions,2013
290,Na2Y1.93B2O7Tb0.05Eu0.02,Na2Y1.93B2O7,Tb3+,0.05,Eu3+,0.02,298,542,,,,,,380,275,,,132800,542,https://doi.org/10.1039/C3DT52214H,mp-6331, icsd-191128 icsd-245226 icsd-99206,Dalton Transactions,2013
291,Na2Y1.92B2O7Tb0.05Eu0.03,Na2Y1.92B2O7,Tb3+,0.05,Eu3+,0.03,298,542,,,,,,380,275,,,126000,542,https://doi.org/10.1039/C3DT52214H,mp-6331, icsd-191128 icsd-245226 icsd-99206,Dalton Transactions,2013
292,Y10Al2Si3O18N4Ce0.05Tb0.02,Y10Al2Si3O18N4,Ce3+,0.05,Tb3+,0.02,298,542,0.211,0.382,,,,365,365,,,,542,https://doi.org/10.1039/C3CP51854J,,,Physical Chemistry Chemical Physics,2013
293,Sr0.96Si2N2O2Eu0.02,Sr0.96Si2N2O2,Eu3+,0.02,,,298,542,0.351,0.608,93,,557,450,,,,1000,542,https://doi.org/10.1021/cm802394w,,,Chemistry of Materials,2008
294,Ca0.9725Al2SiO7Ce0.0075Tb0.02,Ca0.9725Al2SiO7,Ce3+,0.0075,Tb3+,0.02,298,542,0.316,0.336,,,,352,352,,,,542,https://doi.org/10.1149/1.3097191,,,Journal of The Electrochemical Society,2009
295,La1.92LiSbO6Ho0.08,La1.92LiSbO6,Ho3+,0.08,,,298,542,0.266,0.717,,,,454,454,,,,542,https://doi.org/10.1016/j.jallcom.2019.02.132,mp-6674, icsd-72202 icsd-69192,Journal of Alloys and Compounds,2019
296,Ca3Y0.5Ga3B4O15Tb0.5,Ca3Y0.5Ga3B4O15,Tb3+,0.5,,,298,542,0.35,0.58,,,,369,356,369,380,1470000,542,https://doi.org/10.1039/C6DT04304F,mp-695475,,Dalton Transactions,2017
297,Ca3Y0.48Ga3B4O15Tb0.5Eu0.02,Ca3Y0.48Ga3B4O15,Tb3+,0.5,Eu3+,0.02,298,542,0.4,0.53,,,,369,,,,1170000,542,https://doi.org/10.1039/C6DT04304F,mp-695475,,Dalton Transactions,2017
298,Ca3Y0.46Ga3B4O15Tb0.5Eu0.04,Ca3Y0.46Ga3B4O15,Tb3+,0.5,Eu3+,0.04,298,542,0.44,0.5,,,,369,,,,980000,542,https://doi.org/10.1039/C6DT04304F,mp-695475,,Dalton Transactions,2017
299,GdF3Dy0.02Tb0.01,GdF3,Dy3+,0.02,Tb3+,0.01,298,542,0.27,0.415,,,,272,,,,,,https://doi.org/10.1039/C6CP03989H,mp-972965,,Physical Chemistry Chemical Physics,2016
300,GdF3Dy0.02Tb0.02,GdF3,Dy3+,0.02,Tb3+,0.02,298,542,0.271,0.347,,,,272,,,,,,https://doi.org/10.1039/C6CP03989H,mp-972965,,Physical Chemistry Chemical Physics,2016
301,GdF3Dy0.02Tb0.03,GdF3,Dy3+,0.02,Tb3+,0.03,298,542,0.281,0.484,,,,272,,,,,,https://doi.org/10.1039/C6CP03989H,mp-972965,,Physical Chemistry Chemical Physics,2016
302,GdF3Dy0.02Tb0.03,GdF3,Dy3+,0.02,Tb3+,0.03,298,542,0.273,0.369,,,,386,,,,,,https://doi.org/10.1039/C6CP03989H,mp-972965,,Physical Chemistry Chemical Physics,2016
303,GdF3Dy0.02Tb0.04,GdF3,Dy3+,0.02,Tb3+,0.04,298,542,0.283,0.503,,,,272,,,,,,https://doi.org/10.1039/C6CP03989H,mp-972965,,Physical Chemistry Chemical Physics,2016
304,GdF3Dy0.02Tb0.04,GdF3,Dy3+,0.02,Tb3+,0.04,298,542,0.274,0.391,,,,386,,,,,,https://doi.org/10.1039/C6CP03989H,mp-972965,,Physical Chemistry Chemical Physics,2016
305,GdF3Dy0.02Tb0.06,GdF3,Dy3+,0.02,Tb3+,0.06,298,542,0.286,0.515,,,,272,,,,,,https://doi.org/10.1039/C6CP03989H,mp-972965,,Physical Chemistry Chemical Physics,2016
306,GdF3Dy0.02Tb0.06,GdF3,Dy3+,0.02,Tb3+,0.06,298,542,0.278,0.411,,,,386,,,,,,https://doi.org/10.1039/C6CP03989H,mp-972965,,Physical Chemistry Chemical Physics,2016
307,GdF3Dy0.02Tb0.07,GdF3,Dy3+,0.02,Tb3+,0.07,298,542,0.276,0.42,,,,386,,,,,,https://doi.org/10.1039/C6CP03989H,mp-972965,,Physical Chemistry Chemical Physics,2016
308,GdF3Dy0.02Tb0.08,GdF3,Dy3+,0.02,Tb3+,0.08,298,542,0.281,0.441,,,,386,,,,,,https://doi.org/10.1039/C6CP03989H,mp-972965,,Physical Chemistry Chemical Physics,2016
309,GdF3Tb0.03,GdF3,Tb3+,0.03,,,298,542,0.291,0.547,,,,272,272,,,,542,https://doi.org/10.1039/C6CP03989H,mp-972965,,Physical Chemistry Chemical Physics,2016
310,GdF3Tb0.03,GdF3,Tb3+,0.03,,,298,542,0.287,0.522,,,,349,,,,,,https://doi.org/10.1039/C6CP03989H,mp-972965,,Physical Chemistry Chemical Physics,2016
311,GdF3Tb0.03Eu0.01,GdF3,Tb3+,0.03,Eu3+,0.01,298,542,0.375,0.489,,,,272,,,,,,https://doi.org/10.1039/C6CP03989H,mp-972965,,Physical Chemistry Chemical Physics,2016
312,GdF3Tb0.03Eu0.01,GdF3,Tb3+,0.03,Eu3+,0.01,298,542,0.313,0.492,,,,349,,,,,,https://doi.org/10.1039/C6CP03989H,mp-972965,,Physical Chemistry Chemical Physics,2016
313,GdF3Tb0.03Eu0.02,GdF3,Tb3+,0.03,Eu3+,0.02,298,542,0.335,0.473,,,,349,,,,,,https://doi.org/10.1039/C6CP03989H,mp-972965,,Physical Chemistry Chemical Physics,2016
314,GdF3Tb0.03Eu0.03,GdF3,Tb3+,0.03,Eu3+,0.03,298,542,0.358,0.461,,,,349,,,,,,https://doi.org/10.1039/C6CP03989H,mp-972965,,Physical Chemistry Chemical Physics,2016
315,GdF3Tb0.02,GdF3,Tb3+,0.02,,,298,542,0.282,0.515,,,,272,272,366,,,542,https://doi.org/10.1039/C6CP03989H,mp-972965,,Physical Chemistry Chemical Physics,2016
316,GdF3Tb0.02Dy0.03,GdF3,Tb3+,0.02,Dy3+,0.03,298,542,0.277,0.454,,,,272,,,,,,https://doi.org/10.1039/C6CP03989H,mp-972965,,Physical Chemistry Chemical Physics,2016
317,GdF3Tb0.02Dy0.04,GdF3,Tb3+,0.02,Dy3+,0.04,298,542,0.275,0.45,,,,272,,,,,,https://doi.org/10.1039/C6CP03989H,mp-972965,,Physical Chemistry Chemical Physics,2016
318,GdF3Tb0.02Dy0.06,GdF3,Tb3+,0.02,Dy3+,0.06,298,542,0.265,0.415,,,,272,,,,,,https://doi.org/10.1039/C6CP03989H,mp-972965,,Physical Chemistry Chemical Physics,2016
319,GdF3Eu0.03Tb0.01,GdF3,Eu3+,0.03,Tb3+,0.01,298,542,0.292,0.353,,,,349,,,,,,https://doi.org/10.1039/C6CP03989H,mp-972965,,Physical Chemistry Chemical Physics,2016
320,GdF3Eu0.03Tb0.02,GdF3,Eu3+,0.03,Tb3+,0.02,298,542,0.34,0.439,,,,349,,,,,,https://doi.org/10.1039/C6CP03989H,mp-972965,,Physical Chemistry Chemical Physics,2016
321,GdF3Eu0.03Tb0.05,GdF3,Eu3+,0.03,Tb3+,0.05,298,542,0.375,0.462,,,,349,,,,,,https://doi.org/10.1039/C6CP03989H,mp-972965,,Physical Chemistry Chemical Physics,2016
322,GdF3Eu0.03Tb0.06,GdF3,Eu3+,0.03,Tb3+,0.06,298,542,0.386,0.464,,,,349,,,,,,https://doi.org/10.1039/C6CP03989H,mp-972965,,Physical Chemistry Chemical Physics,2016
323,NaGdF4Tb0.04,NaGdF4,Tb3+,0.04,,,298,542,0.256,0.345,,,,380,380,371,360,2282.86,542,https://doi.org/10.1039/C5CE01118C,mp-1221034,,CrystEngComm,2015
324,NaGdF4Tb0.04Eu0.01,NaGdF4,Tb3+,0.04,Eu3+,0.01,298,542,0.274,0.338,,,,380,380,371,360,2095.12,542,https://doi.org/10.1039/C5CE01118C,mp-1221034,,CrystEngComm,2015
325,NaGdF4Tb0.04Eu0.03,NaGdF4,Tb3+,0.04,Eu3+,0.03,298,542,0.286,0.323,,,,380,380,371,360,1869.24,542,https://doi.org/10.1039/C5CE01118C,mp-1221034,,CrystEngComm,2015
326,NaGdF4Tb0.04Eu0.05,NaGdF4,Tb3+,0.04,Eu3+,0.05,298,542,0.304,0.317,,,,380,380,371,360,1646.76,542,https://doi.org/10.1039/C5CE01118C,mp-1221034,,CrystEngComm,2015
327,Ca5P3O12ClEu0.02Tb0.08,Ca5P3O12Cl,Eu2+,0.02,Tb3+,0.08,298,542,0.241,0.344,29.3,,,400,400,,,108,458,https://doi.org/10.1039/C5TC03482E,"mp-555164,mp-39460,mp-554236", icsd-2789 icsd-24237 icsd-184825 icsd-184824,Journal of Materials Chemistry C,2016
328,Ca5P3O12ClEu0.02Tb0.1,Ca5P3O12Cl,Eu2+,0.02,Tb3+,0.1,298,542,0.284,0.484,32.5,,,400,400,,,98,458,https://doi.org/10.1039/C5TC03482E,"mp-555164,mp-39460,mp-554236", icsd-2789 icsd-24237 icsd-184825 icsd-184824,Journal of Materials Chemistry C,2016
329,Ca5P3O12ClCe0.08Tb0.02,Ca5P3O12Cl,Ce3+,0.08,Tb3+,0.02,298,542,0.244,0.349,56.1,,,340,,,,,,https://doi.org/10.1039/C5TC03482E,"mp-555164,mp-39460,mp-554236", icsd-2789 icsd-24237 icsd-184825 icsd-184824,Journal of Materials Chemistry C,2016
330,Ca5P3O12ClCe0.08Tb0.03,Ca5P3O12Cl,Ce3+,0.08,Tb3+,0.03,298,542,0.264,0.364,60.8,,,340,,,,,,https://doi.org/10.1039/C5TC03482E,"mp-555164,mp-39460,mp-554236", icsd-2789 icsd-24237 icsd-184825 icsd-184824,Journal of Materials Chemistry C,2016
331,Ca5P3O12ClCe0.08Tb0.05,Ca5P3O12Cl,Ce3+,0.08,Tb3+,0.05,298,542,0.275,0.391,74.4,,,340,,,,,,https://doi.org/10.1039/C5TC03482E,"mp-555164,mp-39460,mp-554236", icsd-2789 icsd-24237 icsd-184825 icsd-184824,Journal of Materials Chemistry C,2016
332,Ca5P3O12ClCe0.08Tb0.08,Ca5P3O12Cl,Ce3+,0.08,Tb3+,0.08,298,542,0.305,0.428,87.6,,,340,,,,,,https://doi.org/10.1039/C5TC03482E,"mp-555164,mp-39460,mp-554236", icsd-2789 icsd-24237 icsd-184825 icsd-184824,Journal of Materials Chemistry C,2016
333,Ca5P3O12ClCe0.08Tb0.1,Ca5P3O12Cl,Ce3+,0.08,Tb3+,0.1,298,542,0.344,0.487,85.3,,,340,,,,,,https://doi.org/10.1039/C5TC03482E,"mp-555164,mp-39460,mp-554236", icsd-2789 icsd-24237 icsd-184825 icsd-184824,Journal of Materials Chemistry C,2016
334,Ca2LuHf2Al3O12Ce0.02Tb0.2,Ca2LuHf2Al3O12,Ce3+,0.02,Tb3+,0.2,298,543,0.2458,0.3799,,,,408,408,336,265,,543,https://doi.org/10.1016/j.jcis.2021.05.108,,,Journal of Colloid and Interface Science,2021
335,Ca2LuHf2Al3O12Ce0.02Tb0.4,Ca2LuHf2Al3O12,Ce3+,0.02,Tb3+,0.4,298,543,0.293,0.4342,,,,408,408,336,265,,543,https://doi.org/10.1016/j.jcis.2021.05.108,,,Journal of Colloid and Interface Science,2021
336,Ca2LuHf2Al3O12Ce0.02Tb0.5,Ca2LuHf2Al3O12,Ce3+,0.02,Tb3+,0.5,298,543,0.31,0.4549,77.1,37,460,408,408,336,265,,543,https://doi.org/10.1016/j.jcis.2021.05.108,,,Journal of Colloid and Interface Science,2021
337,Ca2LuHf2Al3O12Ce0.02Tb0.6,Ca2LuHf2Al3O12,Ce3+,0.02,Tb3+,0.6,298,543,0.3246,0.475,,,,408,408,336,265,,543,https://doi.org/10.1016/j.jcis.2021.05.108,,,Journal of Colloid and Interface Science,2021
338,Ca2LuHf2Al3O12Ce0.02Tb0.7,Ca2LuHf2Al3O12,Ce3+,0.02,Tb3+,0.7,298,543,0.3336,0.4919,,,,408,408,336,265,,543,https://doi.org/10.1016/j.jcis.2021.05.108,,,Journal of Colloid and Interface Science,2021
339,Sr0.48Ca0.5Si2O2N2Eu0.02,Sr0.48Ca0.5Si2O2N2,Eu2+,0.02,,,298,543,0.354,0.601,92,,557,450,,,,,,https://doi.org/10.1021/cm802394w,mp-556884, icsd-413882,Chemistry of Materials,2008
340,KVO3,KVO3,,,,,298,543,0.362,0.453,4,,,350,,,,,543,https://doi.org/10.1021/jp910884c,"mp-18815,mp-1076633", icsd-1486 icsd-33706 icsd-44528,Journal of Physical Chemistry C,2010
341,Ca9La0.94P5O24SiF2Ce0.05Tb0.01,Ca9La0.94P5O24SiF2,Ce3+,0.05,Tb3+,0.01,298,543,,,22.6,,,275,275,,,350.54,403,https://doi.org/10.1016/j.optcom.2014.09.010,,,Optics Communications,2015
342,Ca9La0.92P5O24SiF2Ce0.05Tb0.03,Ca9La0.92P5O24SiF2,Ce3+,0.05,Tb3+,0.03,298,543,,,21.7,,,275,275,,,,403,https://doi.org/10.1016/j.optcom.2014.09.010,,,Optics Communications,2015
343,Ca9La0.91P5O24SiF2Ce0.05Tb0.05,Ca9La0.91P5O24SiF2,Ce3+,0.05,Tb3+,0.05,298,543,,,18.3,,,275,275,,,310.85,403,https://doi.org/10.1016/j.optcom.2014.09.010,,,Optics Communications,2015
344,Ca9La0.85P5O24SiF2Ce0.05Tb0.1,Ca9La0.85P5O24SiF2,Ce3+,0.05,Tb3+,0.1,298,543,,,15.9,,573,275,275,,,282.39,403,https://doi.org/10.1016/j.optcom.2014.09.010,,,Optics Communications,2015
345,Sr2La7.83Si6O24F2Ce0.07Tb0.1,Sr2La7.83Si6O24F2,Ce3+,0.07,Tb3+,0.1,298,543,0.219,0.354,,,,279,,,,,,https://doi.org/10.1016/j.jssc.2014.12.017,,,Journal of Solid State Chemistry,2015
346,Sr2La7.78Si6O24F2Ce0.07Tb0.15,Sr2La7.78Si6O24F2,Ce3+,0.07,Tb3+,0.15,298,543,0.248,0.406,,,,279,,,,,,https://doi.org/10.1016/j.jssc.2014.12.017,,,Journal of Solid State Chemistry,2015
347,Sr2La7.73Si6O24F2Ce0.07Tb0.2,Sr2La7.73Si6O24F2,Ce3+,0.07,Tb3+,0.2,298,543,0.274,0.532,,,,279,,,,,,https://doi.org/10.1016/j.jssc.2014.12.017,,,Journal of Solid State Chemistry,2015
348,Ba2.97La0.94NaP3O12FEu0.01Tb0.06,Ba2.97La0.94NaP3O12F,Eu2+,0.01,Tb3+,0.06,298,543,,,,,,355,400,,,400,465,https://doi.org/10.1021/ic401033u,,,Inorganic Chemistry,2013
349,Ba2.97La0.88NaP3O12FEu0.01Tb0.12,Ba2.97La0.88NaP3O12F,Eu2+,0.01,Tb3+,0.12,298,543,,,,,,355,400,,,390,465,https://doi.org/10.1021/ic401033u,,,Inorganic Chemistry,2013
350,Ba2.97La0.8NaP3O12FEu0.01Tb0.2,Ba2.97La0.8NaP3O12F,Eu2+,0.01,Tb3+,0.2,298,543,,,,,,355,400,,,350,465,https://doi.org/10.1021/ic401033u,,,Inorganic Chemistry,2013
351,Ba2.97La0.75NaP3O12FEu0.01Tb0.25,Ba2.97La0.75NaP3O12F,Eu2+,0.01,Tb3+,0.25,298,543,,,,,,355,400,,,330,465,https://doi.org/10.1021/ic401033u,,,Inorganic Chemistry,2013
352,Ba2.97La0.7NaP3O12FEu0.01Tb0.3,Ba2.97La0.7NaP3O12F,Eu2+,0.01,Tb3+,0.3,298,543,,,,,,355,400,,,310,465,https://doi.org/10.1021/ic401033u,,,Inorganic Chemistry,2013
353,Ba2.97La0.6NaP3O12FEu0.01Tb0.4,Ba2.97La0.6NaP3O12F,Eu2+,0.01,Tb3+,0.4,298,543,,,,,,355,400,,,260,465,https://doi.org/10.1021/ic401033u,,,Inorganic Chemistry,2013
354,Ba2.97La0.5NaP3O12FEu0.01Tb0.5,Ba2.97La0.5NaP3O12F,Eu2+,0.01,Tb3+,0.5,298,543,,,,,,355,400,,,240,465,https://doi.org/10.1021/ic401033u,,,Inorganic Chemistry,2013
355,Ba2.97La0.4NaP3O12FEu0.01Tb0.6,Ba2.97La0.4NaP3O12F,Eu2+,0.01,Tb3+,0.6,298,543,0.319,0.523,,,,355,400,,,210,465,https://doi.org/10.1021/ic401033u,,,Inorganic Chemistry,2013
356,K2Gd0.5PWO8Tb0.5,K2Gd0.5PWO8,Tb3+,0.5,,,298,543,0.35,0.58,,,,378,378,,,,543,https://doi.org/10.1039/C4TC02406K,,,Journal of Materials Chemistry C,2015
357,BiOClTb0.01,BiOCl,Tb3+,0.01,,,298,543,,,,,,377,377,,,82000,543,https://doi.org/10.1016/j.jallcom.2016.11.224,mp-22939, icsd-29143 icsd-195115 icsd-24608 icsd-74502 icsd-185970,Journal of Alloys and Compounds,2017
358,BiOClTb0.03,BiOCl,Tb3+,0.03,,,298,543,,,,,,377,377,,,70000,543,https://doi.org/10.1016/j.jallcom.2016.11.224,mp-22939, icsd-29143 icsd-195115 icsd-24608 icsd-74502 icsd-185970,Journal of Alloys and Compounds,2017
359,BiOClTb0.05,BiOCl,Tb3+,0.05,,,298,543,,,,,,377,377,,,49000,543,https://doi.org/10.1016/j.jallcom.2016.11.224,mp-22939, icsd-29143 icsd-195115 icsd-24608 icsd-74502 icsd-185970,Journal of Alloys and Compounds,2017
360,BiOClTb0.07,BiOCl,Tb3+,0.07,,,298,543,,,,,,377,377,,,47000,543,https://doi.org/10.1016/j.jallcom.2016.11.224,mp-22939, icsd-29143 icsd-195115 icsd-24608 icsd-74502 icsd-185970,Journal of Alloys and Compounds,2017
361,BiOClTb0.09,BiOCl,Tb3+,0.09,,,298,543,0.353,0.572,,,370,377,377,354,,12000,543,https://doi.org/10.1016/j.jallcom.2016.11.224,mp-22939, icsd-29143 icsd-195115 icsd-24608 icsd-74502 icsd-185970,Journal of Alloys and Compounds,2017
362,BiOClTb0.11,BiOCl,Tb3+,0.11,,,298,543,,,,,,377,377,,,10000,543,https://doi.org/10.1016/j.jallcom.2016.11.224,mp-22939, icsd-29143 icsd-195115 icsd-24608 icsd-74502 icsd-185970,Journal of Alloys and Compounds,2017
363,La0.99BWO6Tb0.01,La0.99BWO6,Tb3+,0.01,,,298,543,0.3601,0.5145,,,,380,380,,,2113000,543,https://doi.org/10.1016/j.dyepig.2017.11.003,,,Dyes and Pigments,2018
364,La0.985BWO6Tb0.01Eu0.005,La0.985BWO6,Tb3+,0.01,Eu3+,0.005,298,543,0.4157,0.4817,,,,380,380,,,2051000,543,https://doi.org/10.1016/j.dyepig.2017.11.003,,,Dyes and Pigments,2018
365,NaCaBO3Ce0.01Tb0.03,NaCaBO3,Ce3+,0.01,Tb3+,0.03,298,543,0.197,0.226,,,,347,,,,,,https://doi.org/10.1039/C3DT52328D,,,Dalton Transactions,2014
366,NaCaBO3Ce0.01Tb0.09,NaCaBO3,Ce3+,0.01,Tb3+,0.09,298,543,0.233,0.354,,,,347,,,,,,https://doi.org/10.1039/C3DT52328D,,,Dalton Transactions,2014
367,NaCaBO3Ce0.01Tb0.15,NaCaBO3,Ce3+,0.01,Tb3+,0.15,298,543,0.254,0.426,,,,347,,,,,,https://doi.org/10.1039/C3DT52328D,,,Dalton Transactions,2014
368,NaCaBO3Tb0.15,NaCaBO3,Tb3+,0.15,,,298,543,0.31,0.58,,,,347,,,,,,https://doi.org/10.1039/C3DT52328D,,,Dalton Transactions,2014
369,Ba2Y4.7B5O17Ce0.01Tb0.05,Ba2Y4.7B5O17,Ce3+,0.01,Tb3+,0.05,298,543,0.225,0.294,,,,345,345,,,2148000,543,https://doi.org/10.1016/j.dyepig.2017.11.046,,,Dyes and Pigments,2018
370,Ba2Y4.45B5O17Ce0.01Tb0.1,Ba2Y4.45B5O17,Ce3+,0.01,Tb3+,0.1,298,543,0.266,0.381,,,,345,345,,,1951000,543,https://doi.org/10.1016/j.dyepig.2017.11.046,,,Dyes and Pigments,2018
371,Ba2Y3.95B5O17Ce0.01Tb0.2,Ba2Y3.95B5O17,Ce3+,0.01,Tb3+,0.2,298,543,0.303,0.457,,,,345,345,,,1783000,543,https://doi.org/10.1016/j.dyepig.2017.11.046,,,Dyes and Pigments,2018
372,Ba2Y3.45B5O17Ce0.01Tb0.3,Ba2Y3.45B5O17,Ce3+,0.01,Tb3+,0.3,298,543,0.312,0.477,,,,345,345,,,1484000,543,https://doi.org/10.1016/j.dyepig.2017.11.046,,,Dyes and Pigments,2018
373,Ba2Y2.95B5O17Ce0.01Tb0.4,Ba2Y2.95B5O17,Ce3+,0.01,Tb3+,0.4,298,543,0.321,0.495,,59,473,345,345,,,1341000,543,https://doi.org/10.1016/j.dyepig.2017.11.046,,,Dyes and Pigments,2018
374,Ba2TbB2O6Cl,Ba2TbB2O6Cl,,,,,298,543,0.296,0.454,,,,377,283,,,1960000,543,https://doi.org/10.1021/ic300401z,,,Inorganic Chemistry,2012
375,Sr0.92Si2N2O2Eu0.02,Sr0.92Si2N2O2,Eu3+,0.02,,,298,543,0.354,0.601,92,,500,450,,,,,,https://doi.org/10.1021/cm802394w,,,Chemistry of Materials,2008
376,Ca9NaZnP7O28Eu0.072Tb0.108,Ca9NaZnP7O28,Eu3+,0.072,Tb3+,0.108,298,543,0.373,0.389,,,,378,,,,2184200,543,https://doi.org/10.1016/j.dyepig.2017.12.026,mp-1221168,,Dyes and Pigments,2018
377,Ca9NaZnP7O28Eu0.072Tb0.135,Ca9NaZnP7O28,Eu3+,0.072,Tb3+,0.135,298,543,0.408,0.434,,,,378,,,,2046900,543,https://doi.org/10.1016/j.dyepig.2017.12.026,mp-1221168,,Dyes and Pigments,2018
378,Ca9NaZnP7O28Eu0.072Tb0.162,Ca9NaZnP7O28,Eu3+,0.072,Tb3+,0.162,298,543,0.38,0.438,,,,378,,,,2008500,543,https://doi.org/10.1016/j.dyepig.2017.12.026,mp-1221168,,Dyes and Pigments,2018
379,Ca5P3O12FTb0.04,Ca5P3O12F,Tb3+,0.04,,,298,543,0.201,0.293,,,,255,,,,,,https://doi.org/10.1039/C3DT52231H,"mp-6473,mp-1227110", icsd-240629 icsd-94082 icsd-24236 icsd-38118 icsd-240658 icsd-163790 icsd-236762 icsd-94081 icsd-94083 icsd-30261 icsd-56314 icsd-84227 icsd-180314 icsd-193552 icsd-262707 icsd-52385 icsd-240657 icsd-56313,Dalton Transactions,2014
380,Ca5P3O12FTb0.04Eu0.02,Ca5P3O12F,Tb3+,0.04,Eu3+,0.02,298,543,0.213,0.248,,,,255,,,,,,https://doi.org/10.1039/C3DT52231H,"mp-6473,mp-1227110", icsd-240629 icsd-94082 icsd-24236 icsd-38118 icsd-240658 icsd-163790 icsd-236762 icsd-94081 icsd-94083 icsd-30261 icsd-56314 icsd-84227 icsd-180314 icsd-193552 icsd-262707 icsd-52385 icsd-240657 icsd-56313,Dalton Transactions,2014
381,Ca2YZr2Al3O12Tb0.9,Ca2YZr2Al3O12,Tb3+,0.9,,,298,543,,,22,,,377,267,308,377,,543,https://doi.org/10.1039/C9TC03664D,,,Journal of Materials Chemistry C,2019
382,Ca2YZr2Al3O12Ce0.04Tb0.9,Ca2YZr2Al3O12,Ce3+,0.04,Tb3+,0.9,298,543,0.342,0.545,56,,390,408,,,,,,https://doi.org/10.1039/C9TC03664D,,,Journal of Materials Chemistry C,2019
383,Li6Lu0.77B3O9Ce0.03Tb0.2,Li6Lu0.77B3O9,Ce3+,0.03,Tb3+,0.2,298,543,0.317,0.519,,,,350,,,,,,https://doi.org/10.1039/C4RA12538J,,,RSC Advances,2015
384,Li6Lu0.57B3O9Ce0.03Tb0.4,Li6Lu0.57B3O9,Ce3+,0.03,Tb3+,0.4,298,543,0.334,0.57,,,,350,,,,,,https://doi.org/10.1039/C4RA12538J,,,RSC Advances,2015
385,Li6Lu0.37B3O9Ce0.03Tb0.6,Li6Lu0.37B3O9,Ce3+,0.03,Tb3+,0.6,298,543,0.34,0.586,,,,350,,,,,,https://doi.org/10.1039/C4RA12538J,,,RSC Advances,2015
386,Li6Lu0.32B3O9Ce0.03Tb0.65,Li6Lu0.32B3O9,Ce3+,0.03,Tb3+,0.65,298,543,0.34,0.588,,,473,350,,,,,,https://doi.org/10.1039/C4RA12538J,,,RSC Advances,2015
387,Li6Lu0.27B3O9Ce0.03Tb0.7,Li6Lu0.27B3O9,Ce3+,0.03,Tb3+,0.7,298,543,0.342,0.589,,,,350,,,,,,https://doi.org/10.1039/C4RA12538J,,,RSC Advances,2015
388,Li6Lu0.22B3O9Ce0.03Tb0.75,Li6Lu0.22B3O9,Ce3+,0.03,Tb3+,0.75,298,543,0.342,0.593,,,,350,,,,,,https://doi.org/10.1039/C4RA12538J,,,RSC Advances,2015
389,Sr4Al14O25Tb0.12,Sr4Al14O25,Tb3+,0.12,,,298,544,0.2875,0.4841,,,,378,378,,,,544,https://doi.org/10.1039/D0TC04618C,mp-5512, icsd-88527 icsd-27744,Journal of Materials Chemistry C,2021
390,Sr4Al14O25Ce0.16Tb0.02,Sr4Al14O25,Ce3+,0.16,Tb3+,0.02,298,544,0.2627,0.4276,,,,348,348,,,5770000,544,https://doi.org/10.1039/D0TC04618C,mp-5512, icsd-88527 icsd-27744,Journal of Materials Chemistry C,2021
391,Sr4Al14O25Ce0.16Tb0.04,Sr4Al14O25,Ce3+,0.16,Tb3+,0.04,298,544,0.2877,0.4944,,,,348,348,,,5870000,544,https://doi.org/10.1039/D0TC04618C,mp-5512, icsd-88527 icsd-27744,Journal of Materials Chemistry C,2021
392,Sr4Al14O25Ce0.16Tb0.08,Sr4Al14O25,Ce3+,0.16,Tb3+,0.08,298,544,0.304,0.5303,47.04,,,348,348,,,3340000,544,https://doi.org/10.1039/D0TC04618C,mp-5512, icsd-88527 icsd-27744,Journal of Materials Chemistry C,2021
393,Sr4Al14O25Ce0.16Tb0.1,Sr4Al14O25,Ce3+,0.16,Tb3+,0.1,298,544,0.3047,0.5359,,,,348,348,,,,544,https://doi.org/10.1039/D0TC04618C,mp-5512, icsd-88527 icsd-27744,Journal of Materials Chemistry C,2021
394,Sr4Al14O25Ce0.16Tb0.12,Sr4Al14O25,Ce3+,0.16,Tb3+,0.12,298,544,0.3067,0.5458,,,,348,348,,,2300000,544,https://doi.org/10.1039/D0TC04618C,mp-5512, icsd-88527 icsd-27744,Journal of Materials Chemistry C,2021
395,Sr4Al14O25Ce0.16Tb0.16,Sr4Al14O25,Ce3+,0.16,Tb3+,0.16,298,544,0.3066,0.5475,,,,348,348,,,2300000,544,https://doi.org/10.1039/D0TC04618C,mp-5512, icsd-88527 icsd-27744,Journal of Materials Chemistry C,2021
396,Sr4Al14O25Ce0.16Tb0.2,Sr4Al14O25,Ce3+,0.16,Tb3+,0.2,298,544,0.3058,0.5458,,,,348,348,,,2460000,544,https://doi.org/10.1039/D0TC04618C,mp-5512, icsd-88527 icsd-27744,Journal of Materials Chemistry C,2021
397,Ca3Gd0.9Ga3O15B4Ce0.05Tb0.05,Ca3Gd0.9Ga3O15B4,Ce3+,0.05,Tb3+,0.05,298,544,0.2068,0.1852,65.2,,,344,,,,25.35,400,https://doi.org/10.1016/j.ceramint.2017.12.082,,,Ceramics International,2018
398,Ca3Gd0.85Ga3O15B4Ce0.05Tb0.1,Ca3Gd0.85Ga3O15B4,Ce3+,0.05,Tb3+,0.1,298,544,0.237,0.2618,69.3,,,344,,,,23.54,400,https://doi.org/10.1016/j.ceramint.2017.12.082,,,Ceramics International,2018
399,Ca3Gd0.65Ga3O15B4Ce0.05Tb0.3,Ca3Gd0.65Ga3O15B4,Ce3+,0.05,Tb3+,0.3,298,544,0.298,0.4105,75.5,,,344,,,,18.75,400,https://doi.org/10.1016/j.ceramint.2017.12.082,,,Ceramics International,2018
400,Ca3Gd0.45Ga3O15B4Ce0.05Tb0.5,Ca3Gd0.45Ga3O15B4,Ce3+,0.05,Tb3+,0.5,298,544,0.3263,0.4791,61.2,,,344,,,,14.11,400,https://doi.org/10.1016/j.ceramint.2017.12.082,,,Ceramics International,2018
401,NaCaPO4Tb0.02Ce0.005,NaCaPO4,Tb3+,0.02,Ce3+,0.005,298,544,,,,,,328,,,,2726000,,https://doi.org/10.1002/ejic.201000392,mp-14401, icsd-35629,European Journal of Inorganic Chemistry,2010
402,NaCaPO4Tb0.02Ce0.01,NaCaPO4,Tb3+,0.02,Ce3+,0.01,298,544,,,,,,328,,,,2729000,,https://doi.org/10.1002/ejic.201000392,mp-14401, icsd-35629,European Journal of Inorganic Chemistry,2010
403,NaCaPO4Tb0.02Ce0.02,NaCaPO4,Tb3+,0.02,Ce3+,0.02,298,544,0.27,0.38,,49.1,,328,,,,2741000,,https://doi.org/10.1002/ejic.201000392,mp-14401, icsd-35629,European Journal of Inorganic Chemistry,2010
404,NaCaPO4Tb0.04Ce0.02,NaCaPO4,Tb3+,0.04,Ce3+,0.02,298,544,,,,76.2,,328,,,,,,https://doi.org/10.1002/ejic.201000392,mp-14401, icsd-35629,European Journal of Inorganic Chemistry,2010
405,NaCaPO4Tb0.06Ce0.02,NaCaPO4,Tb3+,0.06,Ce3+,0.02,298,544,,,,74.7,,328,,,,,,https://doi.org/10.1002/ejic.201000392,mp-14401, icsd-35629,European Journal of Inorganic Chemistry,2010
406,NaCaPO4Tb0.08Ce0.02,NaCaPO4,Tb3+,0.08,Ce3+,0.02,298,544,0.32,0.56,,,,328,,,,,,https://doi.org/10.1002/ejic.201000392,mp-14401, icsd-35629,European Journal of Inorganic Chemistry,2010
407,MgY3.8Si3O13Tb0.2,MgY3.8Si3O13,Tb3+,0.2,,,298,544,0.32,0.65,,,,330,,,,,544,https://doi.org/10.1111/j.1551-2916.2010.03626.x,,,Journal of the American Ceramic Society,2010
408,MgY3.7Si3O13Ce0.2Tb0.1,MgY3.7Si3O13,Ce3+,0.2,Tb3+,0.1,298,544,0.25,0.33,,,,330,330,,,,544,https://doi.org/10.1111/j.1551-2916.2010.03626.x,,,Journal of the American Ceramic Society,2010
409,MgY3.4Si3O13Ce0.2Tb0.4,MgY3.4Si3O13,Ce3+,0.2,Tb3+,0.4,298,544,,,49,,,330,330,,,,544,https://doi.org/10.1111/j.1551-2916.2010.03626.x,,,Journal of the American Ceramic Society,2010
410,MgY3.2Si3O13Ce0.2Tb0.6,MgY3.2Si3O13,Ce3+,0.2,Tb3+,0.6,298,544,0.4,0.52,,,,330,330,,,,544,https://doi.org/10.1111/j.1551-2916.2010.03626.x,,,Journal of the American Ceramic Society,2010
411,Ba3Y1.88B4O12Ce0.05Tb0.01,Ba3Y1.88B4O12,Ce3+,0.05,Tb3+,0.01,298,544,0.179,0.168,,,,360,,,,,544,https://doi.org/10.1111/j.1551-2916.2012.05464.x,,,Journal of the American Ceramic Society,2012
412,Ba3Y1.84B4O12Ce0.05Tb0.03,Ba3Y1.84B4O12,Ce3+,0.05,Tb3+,0.03,298,544,0.19,0.208,,,,360,,,,,544,https://doi.org/10.1111/j.1551-2916.2012.05464.x,,,Journal of the American Ceramic Society,2012
413,Ba3Y1.8B4O12Ce0.05Tb0.05,Ba3Y1.8B4O12,Ce3+,0.05,Tb3+,0.05,298,544,0.206,0.255,,,,360,,,,,544,https://doi.org/10.1111/j.1551-2916.2012.05464.x,,,Journal of the American Ceramic Society,2012
414,Ba3Y1.7B4O12Ce0.05Tb0.1,Ba3Y1.7B4O12,Ce3+,0.05,Tb3+,0.1,298,544,0.234,0.338,,,,360,,,,,544,https://doi.org/10.1111/j.1551-2916.2012.05464.x,,,Journal of the American Ceramic Society,2012
415,Ba3Y1.5B4O12Ce0.05Tb0.2,Ba3Y1.5B4O12,Ce3+,0.05,Tb3+,0.2,298,544,0.26,0.416,,,,360,,,,,544,https://doi.org/10.1111/j.1551-2916.2012.05464.x,,,Journal of the American Ceramic Society,2012
416,Ba3Y1.3B4O12Ce0.05Tb0.3,Ba3Y1.3B4O12,Ce3+,0.05,Tb3+,0.3,298,544,0.28,0.463,,,,360,,,,,544,https://doi.org/10.1111/j.1551-2916.2012.05464.x,,,Journal of the American Ceramic Society,2012
