Repository: zzzmmp/AIPD-Mid

File: data/4.csv (part 2 of 10)
41,K2YWPO8Tm0.01Dy0.01,K2YWPO8,Tm3+,0.01,Dy3+,0.01,298,572,0.385,0.415,,,,350,,,,35810,451,https://doi.org/10.1016/j.jlumin.2016.03.020,,,Journal of Luminescence,2016
42,K2YWPO8Tm0.01Dy0.05,K2YWPO8,Tm3+,0.01,Dy3+,0.05,298,572,0.35,0.381,,,,350,,,,25160,451,https://doi.org/10.1016/j.jlumin.2016.03.020,,,Journal of Luminescence,2016
43,K2YWPO8Tm0.01Dy0.1,K2YWPO8,Tm3+,0.01,Dy3+,0.1,298,572,0.358,0.387,,,,350,,,,17850,451,https://doi.org/10.1016/j.jlumin.2016.03.020,,,Journal of Luminescence,2016
44,K2YWPO8Tm0.01Dy0.2,K2YWPO8,Tm3+,0.01,Dy3+,0.2,298,572,0.336,0.355,,,,350,,,,8870,451,https://doi.org/10.1016/j.jlumin.2016.03.020,,,Journal of Luminescence,2016
199,LiGdW2O8Dy0.05,LiGdW2O8,Dy3+,0.05,,,298,576,0.406,0.431,,,,267,352,366,,,576,https://doi.org/10.1039/C5RA19345A,"mp-1210920,mp-1222332",,RSC Advances,2015
200,LiGdW2O8Tm0.02Dy0.06,LiGdW2O8,Tm3+,0.02,Dy3+,0.06,298,576,0.335,0.321,28,,,360,,,,6630,455,https://doi.org/10.1039/C5RA19345A,"mp-1210920,mp-1222332",,RSC Advances,2015
201,LiGdW2O8Tm0.02Dy0.08,LiGdW2O8,Tm3+,0.02,Dy3+,0.08,298,576,0.349,0.348,,,,360,,,,5310,455,https://doi.org/10.1039/C5RA19345A,"mp-1210920,mp-1222332",,RSC Advances,2015
202,LiGdW2O8Tm0.02Dy0.1,LiGdW2O8,Tm3+,0.02,Dy3+,0.1,298,576,0.368,0.368,,,,360,,,,4540,455,https://doi.org/10.1039/C5RA19345A,"mp-1210920,mp-1222332",,RSC Advances,2015
203,Ca3.88Si2O7F2Eu0.04Mn0.08,Ca3.88Si2O7F2,Eu2+,0.04,Mn2+,0.08,298,576,0.31,0.288,,,,400,,,,,,https://doi.org/10.1039/C2JM33160H,mp-560163, icsd-64710,Journal of Materials Chemistry,2012
204,Ca3.84Si2O7F2Eu0.04Mn0.12,Ca3.84Si2O7F2,Eu2+,0.04,Mn2+,0.12,298,576,0.351,0.332,,,,400,,,,,,https://doi.org/10.1039/C2JM33160H,mp-560163, icsd-64710,Journal of Materials Chemistry,2012
205,Ca3.76Si2O7F2Eu0.04Mn0.2,Ca3.76Si2O7F2,Eu2+,0.04,Mn2+,0.2,298,576,0.378,0.366,,,,400,,,,,,https://doi.org/10.1039/C2JM33160H,mp-560163, icsd-64710,Journal of Materials Chemistry,2012
206,Ca3.68Si2O7F2Eu0.04Mn0.28,Ca3.68Si2O7F2,Eu2+,0.04,Mn2+,0.28,298,576,0.419,0.411,,,,400,,,,,,https://doi.org/10.1039/C2JM33160H,mp-560163, icsd-64710,Journal of Materials Chemistry,2012
207,Ca3.56Si2O7F2Eu0.04Mn0.4,Ca3.56Si2O7F2,Eu2+,0.04,Mn2+,0.4,298,576,0.43,0.423,,,,400,,,,,,https://doi.org/10.1039/C2JM33160H,mp-560163, icsd-64710,Journal of Materials Chemistry,2012
208,NaBa0.95BO3Dy0.05,NaBa0.95BO3,Dy3+,0.05,,,298,576,,,6,,,348,348,363,386,744000,576,https://doi.org/10.1016/j.materresbull.2015.08.007,mp-6660, icsd-192562 icsd-250086 icsd-80110,Materials Research Bulletin,2016
209,NaBa0.93BO3Dy0.07,NaBa0.93BO3,Dy3+,0.07,,,298,576,,,,,,348,348,363,386,695100,576,https://doi.org/10.1016/j.materresbull.2015.08.007,mp-6660, icsd-192562 icsd-250086 icsd-80110,Materials Research Bulletin,2016
210,NaBa0.98BO3K0.01Dy0.01,NaBa0.98BO3K0.01,Dy3+,0.01,,,298,576,0.29,0.289,,,,348,348,363,386,,576,https://doi.org/10.1016/j.materresbull.2015.08.007,mp-6660, icsd-192562 icsd-250086 icsd-80110,Materials Research Bulletin,2016
211,NaBa0.94BO3K0.03Dy0.03,NaBa0.94BO3K0.03,Dy3+,0.03,,,298,576,0.29,0.286,,,,348,348,363,386,,576,https://doi.org/10.1016/j.materresbull.2015.08.007,mp-6660, icsd-192562 icsd-250086 icsd-80110,Materials Research Bulletin,2016
212,NaBa0.9BO3K0.05Dy0.05,NaBa0.9BO3K0.05,Dy3+,0.05,,,298,576,0.301,0.308,10,,573,348,348,363,386,785200,576,https://doi.org/10.1016/j.materresbull.2015.08.007,mp-6660, icsd-192562 icsd-250086 icsd-80110,Materials Research Bulletin,2016
213,NaBa0.86BO3K0.07Dy0.07,NaBa0.86BO3K0.07,Dy3+,0.07,,,298,576,0.296,0.297,,,,348,348,363,386,747300,576,https://doi.org/10.1016/j.materresbull.2015.08.007,mp-6660, icsd-192562 icsd-250086 icsd-80110,Materials Research Bulletin,2016
214,NaBa0.82BO3K0.09Dy0.09,NaBa0.82BO3K0.09,Dy3+,0.09,,,298,576,0.291,0.29,,,,348,348,363,386,,576,https://doi.org/10.1016/j.materresbull.2015.08.007,mp-6660, icsd-192562 icsd-250086 icsd-80110,Materials Research Bulletin,2016
215,Ca3WO6Dy0.005,Ca3WO6,Dy3+,0.005,,,298,577,,,,,,351,,,,1030000,577,https://doi.org/10.1007/s10854-016-4848-z,"mp-781505,mp-779906", icsd-262323,Journal of Materials Science: Materials in Electronics,2016
216,Ca3WO6Dy0.02,Ca3WO6,Dy3+,0.02,,,298,577,,,,,,351,,,,966000,577,https://doi.org/10.1007/s10854-016-4848-z,"mp-781505,mp-779906", icsd-262323,Journal of Materials Science: Materials in Electronics,2016
217,Ca3WO6Dy0.04,Ca3WO6,Dy3+,0.04,,,298,577,0.3482,0.366,,,550,351,351,385,454,908000,577,https://doi.org/10.1007/s10854-016-4848-z,"mp-781505,mp-779906", icsd-262323,Journal of Materials Science: Materials in Electronics,2016
218,SrLa0.925MgTaO6Dy0.07Eu0.005,SrLa0.925MgTaO6,Dy3+,0.07,Eu3+,0.005,298,577,0.264,0.205,,,,250,,,,,,https://doi.org/10.1016/j.materresbull.2016.12.035,mp-1218203,,Materials Research Bulletin,2017
219,SrLa0.92MgTaO6Dy0.07Eu0.01,SrLa0.92MgTaO6,Dy3+,0.07,Eu3+,0.01,298,577,0.254,0.187,,,,250,,,,,,https://doi.org/10.1016/j.materresbull.2016.12.035,mp-1218203,,Materials Research Bulletin,2017
220,SrLa0.9MgTaO6Dy0.07Eu0.03,SrLa0.9MgTaO6,Dy3+,0.07,Eu3+,0.03,298,577,0.212,0.118,,,,250,,,,,,https://doi.org/10.1016/j.materresbull.2016.12.035,mp-1218203,,Materials Research Bulletin,2017
221,SrLa0.88MgTaO6Dy0.07Eu0.05,SrLa0.88MgTaO6,Dy3+,0.07,Eu3+,0.05,298,577,0.198,0.093,,,,250,,,,,,https://doi.org/10.1016/j.materresbull.2016.12.035,mp-1218203,,Materials Research Bulletin,2017
222,SrLa0.93MgTaO6Dy0.07,SrLa0.93MgTaO6,Dy3+,0.07,,,298,577,,,,,,354,354,392,367,221000,577,https://doi.org/10.1016/j.materresbull.2016.12.035,mp-1218203,,Materials Research Bulletin,2017
223,SrLa0.925MgTaO6Dy0.07Eu0.005,SrLa0.925MgTaO6,Dy3+,0.07,Eu3+,0.005,298,577,0.357,0.34,,,,354,354,392,367,218000,577,https://doi.org/10.1016/j.materresbull.2016.12.035,mp-1218203,,Materials Research Bulletin,2017
224,SrLa0.92MgTaO6Dy0.07Eu0.01,SrLa0.92MgTaO6,Dy3+,0.07,Eu3+,0.01,298,577,0.359,0.335,,,553,354,354,392,367,211000,577,https://doi.org/10.1016/j.materresbull.2016.12.035,mp-1218203,,Materials Research Bulletin,2017
225,SrLa0.9MgTaO6Dy0.07Eu0.03,SrLa0.9MgTaO6,Dy3+,0.07,Eu3+,0.03,298,577,0.37,0.316,,,,354,354,392,367,199000,577,https://doi.org/10.1016/j.materresbull.2016.12.035,mp-1218203,,Materials Research Bulletin,2017
226,SrLa0.88MgTaO6Dy0.07Eu0.05,SrLa0.88MgTaO6,Dy3+,0.07,Eu3+,0.05,298,577,0.385,0.304,,,,354,354,392,367,191000,577,https://doi.org/10.1016/j.materresbull.2016.12.035,mp-1218203,,Materials Research Bulletin,2017
227,Gd1.95MoO6Dy0.05,Gd1.95MoO6,Dy3+,0.05,,,298,577,0.19,0.14,,,,351,351,390,450,,577,https://doi.org/10.1007/s10853-016-9962-z,mp-582797, icsd-62886,Journal of Materials Science,2016
228,Gd1.925MoO6Dy0.075,Gd1.925MoO6,Dy3+,0.075,,,298,577,0.22,0.18,,,,351,351,390,450,6055,577,https://doi.org/10.1007/s10853-016-9962-z,mp-582797, icsd-62886,Journal of Materials Science,2016
229,Gd1.9MoO6Dy0.1,Gd1.9MoO6,Dy3+,0.1,,,298,577,0.23,0.21,,,,351,351,390,450,,577,https://doi.org/10.1007/s10853-016-9962-z,mp-582797, icsd-62886,Journal of Materials Science,2016
230,Gd1.875MoO6Dy0.125,Gd1.875MoO6,Dy3+,0.125,,,298,577,0.19,0.13,,,,351,351,390,450,,577,https://doi.org/10.1007/s10853-016-9962-z,mp-582797, icsd-62886,Journal of Materials Science,2016
231,Gd1.85MoO6Dy0.15,Gd1.85MoO6,Dy3+,0.15,,,298,577,0.18,0.14,,,,351,351,390,450,,577,https://doi.org/10.1007/s10853-016-9962-z,mp-582797, icsd-62886,Journal of Materials Science,2016
232,Gd1.915MoO6Dy0.075Eu0.01,Gd1.915MoO6,Dy3+,0.075,Eu3+,0.01,298,577,0.28,0.29,,,,351,351,390,450,,577,https://doi.org/10.1007/s10853-016-9962-z,mp-582797, icsd-62886,Journal of Materials Science,2016
233,Gd1.875MoO6Dy0.075Eu0.05,Gd1.875MoO6,Dy3+,0.075,Eu3+,0.05,298,577,0.33,0.31,,,,351,351,390,450,5845,577,https://doi.org/10.1007/s10853-016-9962-z,mp-582797, icsd-62886,Journal of Materials Science,2016
234,Gd1.85MoO6Dy0.075Eu0.075,Gd1.85MoO6,Dy3+,0.075,Eu3+,0.075,298,577,0.32,0.28,,,,351,351,390,450,,577,https://doi.org/10.1007/s10853-016-9962-z,mp-582797, icsd-62886,Journal of Materials Science,2016
235,Gd1.825MoO6Dy0.075Eu0.1,Gd1.825MoO6,Dy3+,0.075,Eu3+,0.1,298,577,0.32,0.27,,,,351,351,390,450,,577,https://doi.org/10.1007/s10853-016-9962-z,mp-582797, icsd-62886,Journal of Materials Science,2016
236,Gd1.8MoO6Dy0.075Eu0.125,Gd1.8MoO6,Dy3+,0.075,Eu3+,0.125,298,577,0.32,0.27,,,,351,351,390,450,,577,https://doi.org/10.1007/s10853-016-9962-z,mp-582797, icsd-62886,Journal of Materials Science,2016
237,Mg3V2O8,Mg3V2O8,,,,,298,578,0.449,0.475,6,,,350,,,,,578,https://doi.org/10.1021/jp910884c,"mp-19034,mvc-11986", icsd-156155 icsd-21085,Journal of Physical Chemistry C,2010
238,Ca5P3O12FDy0.01,Ca5P3O12F,Dy3+,0.01,,,298,579,0.3165,0.3149,,,,352,,,,2571100,579,https://doi.org/10.1111/jace.15701,"mp-6473,mp-1227110", icsd-240629 icsd-94082 icsd-24236 icsd-38118 icsd-240658 icsd-163790 icsd-236762 icsd-94081 icsd-94083 icsd-30261 icsd-56314 icsd-84227 icsd-180314 icsd-193552 icsd-262707 icsd-52385 icsd-240657 icsd-56313,Journal of the American Ceramic Society,2018
239,Ca5P3O12FDy0.01Eu0.005,Ca5P3O12F,Dy3+,0.01,Eu3+,0.005,298,579,0.3247,0.3239,,,,352,,,,2506700,579,https://doi.org/10.1111/jace.15701,"mp-6473,mp-1227110", icsd-240629 icsd-94082 icsd-24236 icsd-38118 icsd-240658 icsd-163790 icsd-236762 icsd-94081 icsd-94083 icsd-30261 icsd-56314 icsd-84227 icsd-180314 icsd-193552 icsd-262707 icsd-52385 icsd-240657 icsd-56313,Journal of the American Ceramic Society,2018
240,Ca5P3O12FDy0.01Eu0.01,Ca5P3O12F,Dy3+,0.01,Eu3+,0.01,298,579,0.3288,0.3284,,,,352,,,,2409900,579,https://doi.org/10.1111/jace.15701,"mp-6473,mp-1227110", icsd-240629 icsd-94082 icsd-24236 icsd-38118 icsd-240658 icsd-163790 icsd-236762 icsd-94081 icsd-94083 icsd-30261 icsd-56314 icsd-84227 icsd-180314 icsd-193552 icsd-262707 icsd-52385 icsd-240657 icsd-56313,Journal of the American Ceramic Society,2018
241,Ca5P3O12FDy0.01Eu0.02,Ca5P3O12F,Dy3+,0.01,Eu3+,0.02,298,579,0.3431,0.3395,,,,352,,,,,579,https://doi.org/10.1111/jace.15701,"mp-6473,mp-1227110", icsd-240629 icsd-94082 icsd-24236 icsd-38118 icsd-240658 icsd-163790 icsd-236762 icsd-94081 icsd-94083 icsd-30261 icsd-56314 icsd-84227 icsd-180314 icsd-193552 icsd-262707 icsd-52385 icsd-240657 icsd-56313,Journal of the American Ceramic Society,2018
242,Ca5P3O12FDy0.01Eu0.03,Ca5P3O12F,Dy3+,0.01,Eu3+,0.03,298,579,0.3529,0.3426,,,,352,,,,2277300,579,https://doi.org/10.1111/jace.15701,"mp-6473,mp-1227110", icsd-240629 icsd-94082 icsd-24236 icsd-38118 icsd-240658 icsd-163790 icsd-236762 icsd-94081 icsd-94083 icsd-30261 icsd-56314 icsd-84227 icsd-180314 icsd-193552 icsd-262707 icsd-52385 icsd-240657 icsd-56313,Journal of the American Ceramic Society,2018
243,Y0.8Sc0.2VO4Bi0.01,Y0.8Sc0.2VO4,Bi3+,0.01,,,298,579,0.439,0.48,71.2,,,330,,,,,,https://doi.org/10.1021/acs.chemmater.6b00277,mp-19133, icsd-15604 icsd-107638 icsd-246709 icsd-26894 icsd-78074 icsd-2504 icsd-174549 icsd-246708 icsd-36060,Chemistry of Materials,2016
244,Ca0.98Li0.01AlSiN3Ce0.01,Ca0.98Li0.01AlSiN3,Ce3+,0.01,,,298,580,0.389,0.345,,54,643,460,460,,,,580,https://doi.org/10.1021/cm801669x,,,Chemistry of Materials,2008
245,Ca0.99AlSiN2.9933O0.015Ce0.01,Ca0.99AlSiN2.9933O0.015,Ce3+,0.01,,,298,580,0.377,0.355,,,663,460,460,,,,580,https://doi.org/10.1021/cm801669x,,,Chemistry of Materials,2008
246,Ba1.96AlSi5N9Eu0.04,Ba1.96AlSi5N9,Eu2+,0.04,,,298,580,,,22.3,,,450,450,,,,580,https://doi.org/10.1021/cm803233d,,,Chemistry of Materials,2009
247,Ca3.88Si2O7F2Ce0.04Mn0.08,Ca3.88Si2O7F2,Ce3+,0.04,Mn2+,0.08,298,580,0.35,0.42,,,,330,,,,,,https://doi.org/10.1016/j.matlet.2012.02.095,mp-560163, icsd-64710,Materials Letters,2012
248,Ca3.84Si2O7F2Ce0.04Mn0.12,Ca3.84Si2O7F2,Ce3+,0.04,Mn2+,0.12,298,580,0.4,0.44,,,,330,,,,,,https://doi.org/10.1016/j.matlet.2012.02.095,mp-560163, icsd-64710,Materials Letters,2012
249,Ca3.76Si2O7F2Ce0.04Mn0.2,Ca3.76Si2O7F2,Ce3+,0.04,Mn2+,0.2,298,580,0.48,0.45,,,,330,,,,,,https://doi.org/10.1016/j.matlet.2012.02.095,mp-560163, icsd-64710,Materials Letters,2012
250,Na3Bi0.9P2O8Dy0.1,Na3Bi0.9P2O8,Dy3+,0.1,,,298,582,0.392,0.419,44.33,,,392,392,,,,582,https://doi.org/10.1016/j.jlumin.2016.12.012,mp-561083, icsd-71362,Journal of Luminescence,2017
251,ZrO2Dy0.01,ZrO2,Dy3+,0.01,,,298,583,0.417,0.389,,,,352,352,,,,583,https://doi.org/10.1111/jace.12149,"mp-2858, mp-776404,mp-754403,mp-1190186,mp-556605 ,mp-755089,mp-755759,mp-2574,mp-776427,mp-775909,mp-775980,mp-755769,mp-775910,mp-1565,mp-754741,mp-775935 ,mp-776386,mp-963,mp-1245318,mp-1100824", icsd-82544 icsd-187209 icsd-80043 icsd-172161 icsd-173959 icsd-82543 icsd-291451 icsd-80042 icsd-658755 icsd-94887 icsd-186674 icsd-41010 icsd-80044 icsd-18190 icsd-62993 icsd-248445 icsd-68782 icsd-57158 icsd-157403 icsd-94886 icsd-86692 icsd-57451 icsd-89426 icsd-417639 icsd-187208 icsd-80048 icsd-80046 icsd-80045 icsd-291120 icsd-41572 icsd-248446 icsd-80050 icsd-80049 icsd-187207 icsd-26488 icsd-15983 icsd-82545 icsd-60900 icsd-647691 icsd-57157 icsd-96537 icsd-80047 icsd-185125 icsd-659226 icsd-60901 icsd-237008 icsd-248449 icsd-173960 icsd-67004 icsd-94931 icsd-66784 icsd-66783 icsd-92091 icsd-92093 icsd-85322 icsd-157620 icsd-237007 icsd-647692 icsd-9993 icsd-92092 icsd-66781 icsd-164736 icsd-51051 icsd-93124 icsd-66786 icsd-248448 icsd-291452 icsd-173961 icsd-157621 icsd-66788 icsd-88022 icsd-93028 icsd-66782 icsd-185124 icsd-93125 icsd-66787 icsd-93033 icsd-93032 icsd-93030 icsd-66785 icsd-93031 icsd-68781 icsd-92090 icsd-180936 icsd-157618 icsd-97004 icsd-248447 icsd-164862 icsd-186673 icsd-157619 icsd-66789 icsd-93123 icsd-93126 icsd-23928 icsd-93029 icsd-68589 icsd-655671 icsd-248444 icsd-53998 icsd-105553 icsd-164861 icsd-291119 icsd-92096 icsd-248443 icsd-186672 icsd-291453 icsd-157617 icsd-173962 icsd-647689 icsd-92095 icsd-237006 icsd-185123 icsd-89429 icsd-79914 icsd-173963 icsd-56696 icsd-83862 icsd-79915,Journal of the American Ceramic Society,2013
252,ZrO2Dy0.01Eu0.05,ZrO2,Dy3+,0.01,Eu3+,0.05,298,583,0.424,0.358,,,,352,352,,,,583,https://doi.org/10.1111/jace.12149,"mp-2858, mp-776404,mp-754403,mp-1190186,mp-556605 ,mp-755089,mp-755759,mp-2574,mp-776427,mp-775909,mp-775980,mp-755769,mp-775910,mp-1565,mp-754741,mp-775935 ,mp-776386,mp-963,mp-1245318,mp-1100824", icsd-82544 icsd-187209 icsd-80043 icsd-172161 icsd-173959 icsd-82543 icsd-291451 icsd-80042 icsd-658755 icsd-94887 icsd-186674 icsd-41010 icsd-80044 icsd-18190 icsd-62993 icsd-248445 icsd-68782 icsd-57158 icsd-157403 icsd-94886 icsd-86692 icsd-57451 icsd-89426 icsd-417639 icsd-187208 icsd-80048 icsd-80046 icsd-80045 icsd-291120 icsd-41572 icsd-248446 icsd-80050 icsd-80049 icsd-187207 icsd-26488 icsd-15983 icsd-82545 icsd-60900 icsd-647691 icsd-57157 icsd-96537 icsd-80047 icsd-185125 icsd-659226 icsd-60901 icsd-237008 icsd-248449 icsd-173960 icsd-67004 icsd-94931 icsd-66784 icsd-66783 icsd-92091 icsd-92093 icsd-85322 icsd-157620 icsd-237007 icsd-647692 icsd-9993 icsd-92092 icsd-66781 icsd-164736 icsd-51051 icsd-93124 icsd-66786 icsd-248448 icsd-291452 icsd-173961 icsd-157621 icsd-66788 icsd-88022 icsd-93028 icsd-66782 icsd-185124 icsd-93125 icsd-66787 icsd-93033 icsd-93032 icsd-93030 icsd-66785 icsd-93031 icsd-68781 icsd-92090 icsd-180936 icsd-157618 icsd-97004 icsd-248447 icsd-164862 icsd-186673 icsd-157619 icsd-66789 icsd-93123 icsd-93126 icsd-23928 icsd-93029 icsd-68589 icsd-655671 icsd-248444 icsd-53998 icsd-105553 icsd-164861 icsd-291119 icsd-92096 icsd-248443 icsd-186672 icsd-291453 icsd-157617 icsd-173962 icsd-647689 icsd-92095 icsd-237006 icsd-185123 icsd-89429 icsd-79914 icsd-173963 icsd-56696 icsd-83862 icsd-79915,Journal of the American Ceramic Society,2013
253,ZrO2Dy0.025Eu0.05,ZrO2,Dy3+,0.025,Eu3+,0.05,298,583,0.402,0.355,,,,352,352,,,,583,https://doi.org/10.1111/jace.12149,"mp-2858, mp-776404,mp-754403,mp-1190186,mp-556605 ,mp-755089,mp-755759,mp-2574,mp-776427,mp-775909,mp-775980,mp-755769,mp-775910,mp-1565,mp-754741,mp-775935 ,mp-776386,mp-963,mp-1245318,mp-1100824", icsd-82544 icsd-187209 icsd-80043 icsd-172161 icsd-173959 icsd-82543 icsd-291451 icsd-80042 icsd-658755 icsd-94887 icsd-186674 icsd-41010 icsd-80044 icsd-18190 icsd-62993 icsd-248445 icsd-68782 icsd-57158 icsd-157403 icsd-94886 icsd-86692 icsd-57451 icsd-89426 icsd-417639 icsd-187208 icsd-80048 icsd-80046 icsd-80045 icsd-291120 icsd-41572 icsd-248446 icsd-80050 icsd-80049 icsd-187207 icsd-26488 icsd-15983 icsd-82545 icsd-60900 icsd-647691 icsd-57157 icsd-96537 icsd-80047 icsd-185125 icsd-659226 icsd-60901 icsd-237008 icsd-248449 icsd-173960 icsd-67004 icsd-94931 icsd-66784 icsd-66783 icsd-92091 icsd-92093 icsd-85322 icsd-157620 icsd-237007 icsd-647692 icsd-9993 icsd-92092 icsd-66781 icsd-164736 icsd-51051 icsd-93124 icsd-66786 icsd-248448 icsd-291452 icsd-173961 icsd-157621 icsd-66788 icsd-88022 icsd-93028 icsd-66782 icsd-185124 icsd-93125 icsd-66787 icsd-93033 icsd-93032 icsd-93030 icsd-66785 icsd-93031 icsd-68781 icsd-92090 icsd-180936 icsd-157618 icsd-97004 icsd-248447 icsd-164862 icsd-186673 icsd-157619 icsd-66789 icsd-93123 icsd-93126 icsd-23928 icsd-93029 icsd-68589 icsd-655671 icsd-248444 icsd-53998 icsd-105553 icsd-164861 icsd-291119 icsd-92096 icsd-248443 icsd-186672 icsd-291453 icsd-157617 icsd-173962 icsd-647689 icsd-92095 icsd-237006 icsd-185123 icsd-89429 icsd-79914 icsd-173963 icsd-56696 icsd-83862 icsd-79915,Journal of the American Ceramic Society,2013
254,ZrO2Dy0.05Eu0.05,ZrO2,Dy3+,0.05,Eu3+,0.05,298,583,0.343,0.325,,,,352,352,,,,583,https://doi.org/10.1111/jace.12149,"mp-2858, mp-776404,mp-754403,mp-1190186,mp-556605 ,mp-755089,mp-755759,mp-2574,mp-776427,mp-775909,mp-775980,mp-755769,mp-775910,mp-1565,mp-754741,mp-775935 ,mp-776386,mp-963,mp-1245318,mp-1100824", icsd-82544 icsd-187209 icsd-80043 icsd-172161 icsd-173959 icsd-82543 icsd-291451 icsd-80042 icsd-658755 icsd-94887 icsd-186674 icsd-41010 icsd-80044 icsd-18190 icsd-62993 icsd-248445 icsd-68782 icsd-57158 icsd-157403 icsd-94886 icsd-86692 icsd-57451 icsd-89426 icsd-417639 icsd-187208 icsd-80048 icsd-80046 icsd-80045 icsd-291120 icsd-41572 icsd-248446 icsd-80050 icsd-80049 icsd-187207 icsd-26488 icsd-15983 icsd-82545 icsd-60900 icsd-647691 icsd-57157 icsd-96537 icsd-80047 icsd-185125 icsd-659226 icsd-60901 icsd-237008 icsd-248449 icsd-173960 icsd-67004 icsd-94931 icsd-66784 icsd-66783 icsd-92091 icsd-92093 icsd-85322 icsd-157620 icsd-237007 icsd-647692 icsd-9993 icsd-92092 icsd-66781 icsd-164736 icsd-51051 icsd-93124 icsd-66786 icsd-248448 icsd-291452 icsd-173961 icsd-157621 icsd-66788 icsd-88022 icsd-93028 icsd-66782 icsd-185124 icsd-93125 icsd-66787 icsd-93033 icsd-93032 icsd-93030 icsd-66785 icsd-93031 icsd-68781 icsd-92090 icsd-180936 icsd-157618 icsd-97004 icsd-248447 icsd-164862 icsd-186673 icsd-157619 icsd-66789 icsd-93123 icsd-93126 icsd-23928 icsd-93029 icsd-68589 icsd-655671 icsd-248444 icsd-53998 icsd-105553 icsd-164861 icsd-291119 icsd-92096 icsd-248443 icsd-186672 icsd-291453 icsd-157617 icsd-173962 icsd-647689 icsd-92095 icsd-237006 icsd-185123 icsd-89429 icsd-79914 icsd-173963 icsd-56696 icsd-83862 icsd-79915,Journal of the American Ceramic Society,2013
255,Ca1.99Gd7.6Si6O26Ce0.05Mn0.005,Ca1.99Gd7.6Si6O26,Ce3+,0.05,Mn2+,0.005,298,585,0.26,0.193,6.5,,,287,287,,,,585,https://doi.org/10.1039/C1JM11650A,,,Journal of Materials Chemistry,2011
256,Ba1.96Si5N8Eu0.04,Ba1.96Si5N8,Eu2+,0.04,,,298,585,0.55,0.447,63,,533,450,,,,,,https://doi.org/10.1111/j.1744-7402.2009.02370.x,mp-9711, icsd-401501,International Journal of Applied Ceramic Technology,2009
257,Ca5P3O12ClCe0.08Mn0.1,Ca5P3O12Cl,Ce3+,0.08,Mn2+,0.1,298,585,0.331,0.292,58.6,,,340,,,,,,https://doi.org/10.1039/C5TC03482E,"mp-555164,mp-39460,mp-554236", icsd-2789 icsd-24237 icsd-184825 icsd-184824,Journal of Materials Chemistry C,2016
258,La1.95Zr2O7Eu0.05,La1.95Zr2O7,Eu3+,0.05,,,298,586,0.616,0.383,,,,393,393,465,,26000,586,https://doi.org/10.1016/j.dyepig.2018.04.045,"mp-4974,mp-674999,mp-557453", icsd-248878 icsd-154752 icsd-153814 icsd-15165 icsd-51573 icsd-150206 icsd-153222 icsd-159321 icsd-184099 icsd-184100 icsd-173795 icsd-184096 icsd-184093 icsd-184102 icsd-184091 icsd-184089 icsd-184095 icsd-184090 icsd-184098 icsd-184097 icsd-184092 icsd-184094 icsd-184101,Dyes and Pigments,2018
259,La1.95Zr2O7Eu0.05,La1.95Zr2O7,Eu3+,0.05,,,323,586,0.615,0.384,,,,393,393,465,,,586,https://doi.org/10.1016/j.dyepig.2018.04.045,"mp-4974,mp-674999,mp-557453", icsd-248878 icsd-154752 icsd-153814 icsd-15165 icsd-51573 icsd-150206 icsd-153222 icsd-159321 icsd-184099 icsd-184100 icsd-173795 icsd-184096 icsd-184093 icsd-184102 icsd-184091 icsd-184089 icsd-184095 icsd-184090 icsd-184098 icsd-184097 icsd-184092 icsd-184094 icsd-184101,Dyes and Pigments,2018
260,La1.95Zr2O7Eu0.05,La1.95Zr2O7,Eu3+,0.05,,,373,586,0.613,0.386,,,,393,393,465,,,586,https://doi.org/10.1016/j.dyepig.2018.04.045,"mp-4974,mp-674999,mp-557453", icsd-248878 icsd-154752 icsd-153814 icsd-15165 icsd-51573 icsd-150206 icsd-153222 icsd-159321 icsd-184099 icsd-184100 icsd-173795 icsd-184096 icsd-184093 icsd-184102 icsd-184091 icsd-184089 icsd-184095 icsd-184090 icsd-184098 icsd-184097 icsd-184092 icsd-184094 icsd-184101,Dyes and Pigments,2018
261,La1.95Zr2O7Eu0.05,La1.95Zr2O7,Eu3+,0.05,,,423,586,0.611,0.387,,,,393,393,465,,,586,https://doi.org/10.1016/j.dyepig.2018.04.045,"mp-4974,mp-674999,mp-557453", icsd-248878 icsd-154752 icsd-153814 icsd-15165 icsd-51573 icsd-150206 icsd-153222 icsd-159321 icsd-184099 icsd-184100 icsd-173795 icsd-184096 icsd-184093 icsd-184102 icsd-184091 icsd-184089 icsd-184095 icsd-184090 icsd-184098 icsd-184097 icsd-184092 icsd-184094 icsd-184101,Dyes and Pigments,2018
262,La1.95Zr2O7Eu0.05,La1.95Zr2O7,Eu3+,0.05,,,473,586,0.607,0.391,,,,393,393,465,,,586,https://doi.org/10.1016/j.dyepig.2018.04.045,"mp-4974,mp-674999,mp-557453", icsd-248878 icsd-154752 icsd-153814 icsd-15165 icsd-51573 icsd-150206 icsd-153222 icsd-159321 icsd-184099 icsd-184100 icsd-173795 icsd-184096 icsd-184093 icsd-184102 icsd-184091 icsd-184089 icsd-184095 icsd-184090 icsd-184098 icsd-184097 icsd-184092 icsd-184094 icsd-184101,Dyes and Pigments,2018
263,La1.95Zr2O7Eu0.05,La1.95Zr2O7,Eu3+,0.05,,,523,586,0.602,0.397,,,,393,393,465,,,586,https://doi.org/10.1016/j.dyepig.2018.04.045,"mp-4974,mp-674999,mp-557453", icsd-248878 icsd-154752 icsd-153814 icsd-15165 icsd-51573 icsd-150206 icsd-153222 icsd-159321 icsd-184099 icsd-184100 icsd-173795 icsd-184096 icsd-184093 icsd-184102 icsd-184091 icsd-184089 icsd-184095 icsd-184090 icsd-184098 icsd-184097 icsd-184092 icsd-184094 icsd-184101,Dyes and Pigments,2018
264,La1.95Zr2O7Eu0.05,La1.95Zr2O7,Eu3+,0.05,,,573,586,0.595,0.404,,,,393,393,465,,,586,https://doi.org/10.1016/j.dyepig.2018.04.045,"mp-4974,mp-674999,mp-557453", icsd-248878 icsd-154752 icsd-153814 icsd-15165 icsd-51573 icsd-150206 icsd-153222 icsd-159321 icsd-184099 icsd-184100 icsd-173795 icsd-184096 icsd-184093 icsd-184102 icsd-184091 icsd-184089 icsd-184095 icsd-184090 icsd-184098 icsd-184097 icsd-184092 icsd-184094 icsd-184101,Dyes and Pigments,2018
265,Mg0.9Y3.8Si3O13Ce0.2Mn0.1,Mg0.9Y3.8Si3O13,Ce3+,0.2,Mn2+,0.1,298,587,0.4,0.3,,,,328,,,,,,https://doi.org/10.1149/2.077205jes,,,Journal of The Electrochemical Society,2012
266,Mg0.8Y3.8Si3O13Ce0.2Mn0.2,Mg0.8Y3.8Si3O13,Ce3+,0.2,Mn2+,0.2,298,587,0.47,0.33,,,,328,,,,,,https://doi.org/10.1149/2.077205jes,,,Journal of The Electrochemical Society,2012
267,Mg0.7Y3.8Si3O13Ce0.2Mn0.3,Mg0.7Y3.8Si3O13,Ce3+,0.2,Mn2+,0.3,298,587,0.51,0.34,,,,328,,,,,,https://doi.org/10.1149/2.077205jes,,,Journal of The Electrochemical Society,2012
268,Mg0.6Y3.8Si3O13Ce0.2Mn0.4,Mg0.6Y3.8Si3O13,Ce3+,0.2,Mn2+,0.4,298,587,0.53,0.35,,,,328,,,,,,https://doi.org/10.1149/2.077205jes,,,Journal of The Electrochemical Society,2012
269,Ca1.98Gd7.6Si6O26Ce0.05Mn0.01,Ca1.98Gd7.6Si6O26,Ce3+,0.05,Mn2+,0.01,298,588,0.295,0.223,7.2,,,287,287,,,,588,https://doi.org/10.1039/C1JM11650A,,,Journal of Materials Chemistry,2011
270,Ca1.97Gd7.6Si6O26Ce0.05Mn0.015,Ca1.97Gd7.6Si6O26,Ce3+,0.05,Mn2+,0.015,298,588,0.346,0.272,9.3,,,287,287,,,,588,https://doi.org/10.1039/C1JM11650A,,,Journal of Materials Chemistry,2011
271,Ca1.96Gd7.6Si6O26Ce0.05Mn0.02,Ca1.96Gd7.6Si6O26,Ce3+,0.05,Mn2+,0.02,298,588,0.373,0.297,10.8,,,287,287,,,,588,https://doi.org/10.1039/C1JM11650A,,,Journal of Materials Chemistry,2011
272,Ca1.94Gd7.6Si6O26Ce0.05Mn0.03,Ca1.94Gd7.6Si6O26,Ce3+,0.05,Mn2+,0.03,298,588,0.405,0.327,16.1,,,287,287,,,,588,https://doi.org/10.1039/C1JM11650A,,,Journal of Materials Chemistry,2011
273,Ca1.9Gd7.6Si6O26Ce0.05Mn0.05,Ca1.9Gd7.6Si6O26,Ce3+,0.05,Mn2+,0.05,298,588,0.451,0.367,19.2,,,287,287,,,,588,https://doi.org/10.1039/C1JM11650A,,,Journal of Materials Chemistry,2011
274,Ca1.99Gd7.6Si6O26Ce0.05Mn0.005,Ca1.99Gd7.6Si6O26,Ce3+,0.05,Mn2+,0.005,298,588,0.312,0.285,5.8,,,330,287,,,,588,https://doi.org/10.1039/C1JM11650A,,,Journal of Materials Chemistry,2011
275,Ca1.98Gd7.6Si6O26Ce0.05Mn0.01,Ca1.98Gd7.6Si6O26,Ce3+,0.05,Mn2+,0.01,298,588,0.35,0.317,6.3,,,330,287,,,,588,https://doi.org/10.1039/C1JM11650A,,,Journal of Materials Chemistry,2011
276,Ca1.97Gd7.6Si6O26Ce0.05Mn0.015,Ca1.97Gd7.6Si6O26,Ce3+,0.05,Mn2+,0.015,298,588,0.383,0.334,6.4,,,330,287,,,,588,https://doi.org/10.1039/C1JM11650A,,,Journal of Materials Chemistry,2011
277,Ca1.96Gd7.Si6O26Ce0.05Mn0.02,Ca1.96Gd7.Si6O26,Ce3+,0.05,Mn2+,0.02,298,588,0.415,0.363,7.6,,,330,287,,,,588,https://doi.org/10.1039/C1JM11650A,,,Journal of Materials Chemistry,2011
278,Ca1.94Gd7.6Si6O26Ce0.05Mn0.03,Ca1.94Gd7.6Si6O26,Ce3+,0.05,Mn2+,0.03,298,588,0.448,0.391,11.7,,,330,287,,,,588,https://doi.org/10.1039/C1JM11650A,,,Journal of Materials Chemistry,2011
279,Ca1.9Gd7.6Si6O26Ce0.05Mn0.05,Ca1.9Gd7.6Si6O26,Ce3+,0.05,Mn2+,0.05,298,588,0.48,0.41,15.5,,,330,287,,,,588,https://doi.org/10.1039/C1JM11650A,,,Journal of Materials Chemistry,2011
280,Ca1.8Gd7.6Si6O26Ce0.05Mn0.1,Ca1.8Gd7.6Si6O26,Ce3+,0.05,Mn2+,0.1,298,588,0.513,0.424,17.8,,,330,287,,,,588,https://doi.org/10.1039/C1JM11650A,,,Journal of Materials Chemistry,2011
281,Ca1.64Gd7.6Si6O26Ce0.05Mn0.18,Ca1.64Gd7.6Si6O26,Ce3+,0.05,Mn2+,0.18,298,588,0.531,0.432,25.7,,,330,287,,,,588,https://doi.org/10.1039/C1JM11650A,,,Journal of Materials Chemistry,2011
282,Ca1.5Gd7.6Si6O26Ce0.05Mn0.25,Ca1.5Gd7.6Si6O26,Ce3+,0.05,Mn2+,0.25,298,588,0.552,0.423,33.9,,,330,287,,,,588,https://doi.org/10.1039/C1JM11650A,,,Journal of Materials Chemistry,2011
283,Ca1.99Gd7.6Si6O26Ce0.05Mn0.005,Ca1.99Gd7.6Si6O26,Ce3+,0.05,Mn2+,0.005,298,588,0.29,0.234,5.4,,,313,287,,,,588,https://doi.org/10.1039/C1JM11650A,,,Journal of Materials Chemistry,2011
284,Ca1.98Gd7.6Si6O26Ce0.05Mn0.01,Ca1.98Gd7.6Si6O26,Ce3+,0.05,Mn2+,0.01,298,588,0.31,0.263,5.9,,,313,287,,,,588,https://doi.org/10.1039/C1JM11650A,,,Journal of Materials Chemistry,2011
285,Ca1.97Gd7.6Si6O26Ce0.05Mn0.015,Ca1.97Gd7.6Si6O26,Ce3+,0.05,Mn2+,0.015,298,588,0.384,0.322,6.1,,,313,287,,,,588,https://doi.org/10.1039/C1JM11650A,,,Journal of Materials Chemistry,2011
286,Ca1.96Gd7.6Si6O26Ce0.05Mn0.02,Ca1.96Gd7.6Si6O26,Ce3+,0.05,Mn2+,0.02,298,588,0.409,0.343,5.9,,,313,287,,,,588,https://doi.org/10.1039/C1JM11650A,,,Journal of Materials Chemistry,2011
287,Ca1.94Gd7.6Si6O26Ce0.05Mn0.03,Ca1.94Gd7.6Si6O26,Ce3+,0.05,Mn2+,0.03,298,588,0.434,0.367,10.1,,,313,287,,,,588,https://doi.org/10.1039/C1JM11650A,,,Journal of Materials Chemistry,2011
288,Ca1.9Gd7.6Si6O26Ce0.05Mn0.05,Ca1.9Gd7.6Si6O26,Ce3+,0.05,Mn2+,0.05,298,588,0.471,0.395,13.1,,,313,287,,,,588,https://doi.org/10.1039/C1JM11650A,,,Journal of Materials Chemistry,2011
289,Ca1.8Gd7.6Si6O26Ce0.05Mn0.1,Ca1.8Gd7.6Si6O26,Ce3+,0.05,Mn2+,0.1,298,588,0.51,0.418,17.2,,,313,287,,,,588,https://doi.org/10.1039/C1JM11650A,,,Journal of Materials Chemistry,2011
290,Ca1.64Gd7.6Si6O26Ce0.05Mn0.18,Ca1.64Gd7.6Si6O26,Ce3+,0.05,Mn2+,0.18,298,588,0.527,0.426,21.5,,,313,287,,,,588,https://doi.org/10.1039/C1JM11650A,,,Journal of Materials Chemistry,2011
291,Ca1.5Gd7.6Si6O26Ce0.05Mn0.25,Ca1.5Gd7.6Si6O26,Ce3+,0.05,Mn2+,0.25,298,588,0.547,0.419,26.7,,,313,287,,,,588,https://doi.org/10.1039/C1JM11650A,,,Journal of Materials Chemistry,2011
292,CaGd7.6Si6O26Ce0.05Mn0.5,CaGd7.6Si6O26,Ce3+,0.05,Mn2+,0.5,298,588,0.575,0.394,15,,,313,287,,,,588,https://doi.org/10.1039/C1JM11650A,,,Journal of Materials Chemistry,2011
293,Y0.6Sc0.4VO4Bi0.01,Y0.6Sc0.4VO4,Bi3+,0.01,,,298,588,0.454,0.477,57.2,,,330,,,,,,https://doi.org/10.1021/acs.chemmater.6b00277,mp-19133, icsd-15604 icsd-107638 icsd-246709 icsd-26894 icsd-78074 icsd-2504 icsd-174549 icsd-246708 icsd-36060,Chemistry of Materials,2016
294,Ca3YGa3B4O15Mn0.03,Ca3YGa3B4O15,Mn2+,0.03,,,298,589,0.562,0.408,,,,365,,,,,,https://doi.org/10.1021/jp107856d,mp-695475,,Journal of Physical Chemistry C,2011
295,Sr1.95Mg3P4O15Eu0.05,Sr1.95Mg3P4O15,Eu3+,0.05,,,298,589,0.5759,0.3736,,,,393,393,,,,589,https://doi.org/10.1111/jace.15334,,,Journal of the American Ceramic Society,2017
296,Sr1.9Mg3P4O15Eu0.1,Sr1.9Mg3P4O15,Eu3+,0.1,,,298,589,0.5836,0.3758,,,,393,393,463,,,589,https://doi.org/10.1111/jace.15334,,,Journal of the American Ceramic Society,2017
297,Sr1.85Mg3P4O15Eu0.15,Sr1.85Mg3P4O15,Eu3+,0.15,,,298,589,0.5868,0.3662,,,,393,393,,,,589,https://doi.org/10.1111/jace.15334,,,Journal of the American Ceramic Society,2017
298,Sr1.8Mg3P4O15Eu0.2,Sr1.8Mg3P4O15,Eu3+,0.2,,,298,589,0.5772,0.3823,,,,393,393,,,,589,https://doi.org/10.1111/jace.15334,,,Journal of the American Ceramic Society,2017
299,Sr1.75Mg3P4O15Eu0.25,Sr1.75Mg3P4O15,Eu3+,0.25,,,298,589,0.5915,0.3779,,,,393,393,,,,589,https://doi.org/10.1111/jace.15334,,,Journal of the American Ceramic Society,2017
300,Sr1.7Mg3P4O15Eu0.3,Sr1.7Mg3P4O15,Eu3+,0.3,,,298,589,0.5839,0.3656,,,,393,393,,,,589,https://doi.org/10.1111/jace.15334,,,Journal of the American Ceramic Society,2017
301,Sr1.65Mg3P4O15Eu0.35,Sr1.65Mg3P4O15,Eu3+,0.35,,,298,589,0.5742,0.3753,,,,393,393,,,,589,https://doi.org/10.1111/jace.15334,,,Journal of the American Ceramic Society,2017
302,Sr1.6Mg3P4O15Eu0.4,Sr1.6Mg3P4O15,Eu3+,0.4,,,298,589,0.5846,0.3603,,,405,393,393,,,,589,https://doi.org/10.1111/jace.15334,,,Journal of the American Ceramic Society,2017
303,Sr1.2Mg3P4O15Li0.4Eu0.4,Sr1.2Mg3P4O15Li0.4,Eu3+,0.4,,,298,589,0.5882,0.3669,,,435,393,,,,,,https://doi.org/10.1111/jace.15334,,,Journal of the American Ceramic Society,2017
304,Sr1.2Mg3P4O15Na0.4Eu0.4,Sr1.2Mg3P4O15Na0.4,Eu3+,0.4,,,298,589,0.591,0.3661,,,445,393,,,,,,https://doi.org/10.1111/jace.15334,,,Journal of the American Ceramic Society,2017
305,Sr1.2Mg3P4O15K0.4Eu0.4,Sr1.2Mg3P4O15K0.4,Eu3+,0.4,,,298,589,0.595,0.3662,,,440,393,,,,,,https://doi.org/10.1111/jace.15334,,,Journal of the American Ceramic Society,2017
306,Sr1.6Mg3P3.6Si0.4O15Eu0.4,Sr1.6Mg3P3.6Si0.4O15,Eu3+,0.4,,,298,589,0.5939,0.3673,,,460,393,,,,,,https://doi.org/10.1111/jace.15334,,,Journal of the American Ceramic Society,2017
307,Sr1.4Mg3P4O15Eu0.4,Sr1.4Mg3P4O15,Eu3+,0.4,,,298,589,0.5869,0.3669,,,470,393,,,,,,https://doi.org/10.1111/jace.15334,,,Journal of the American Ceramic Society,2017
308,Sr1.55Mg3P4O15Eu0.45,Sr1.55Mg3P4O15,Eu3+,0.45,,,298,589,0.5933,0.3662,,,,393,393,,,,589,https://doi.org/10.1111/jace.15334,,,Journal of the American Ceramic Society,2017
309,Sr1.5Mg3P4O15Eu0.5,Sr1.5Mg3P4O15,Eu3+,0.5,,,298,589,0.5951,0.3644,,,,393,393,,,,589,https://doi.org/10.1111/jace.15334,,,Journal of the American Ceramic Society,2017
310,Ca1.64Gd8Si6O26Mn0.18,Ca1.64Gd8Si6O26,Mn2+,0.18,,,298,590,0.527,0.441,4.9,,,313,313,,,,590,https://doi.org/10.1039/C1JM11650A,,,Journal of Materials Chemistry,2011
311,Li2Sr0.97SiO4Dy0.02Eu0.01,Li2Sr0.97SiO4,Dy3+,0.02,Eu3+,0.01,298,590,0.325,0.338,,,,393,393,,,,590,https://doi.org/10.1002/bio.2692,mp-1191141, icsd-167334,Luminescence,2014
312,Li2Sr0.96SiO4Dy0.02Eu0.02,Li2Sr0.96SiO4,Dy3+,0.02,Eu3+,0.02,298,590,0.364,0.342,,,,393,393,,,,590,https://doi.org/10.1002/bio.2692,mp-1191141, icsd-167334,Luminescence,2014
313,Li2Sr0.95SiO4Dy0.02Eu0.03,Li2Sr0.95SiO4,Dy3+,0.02,Eu3+,0.03,298,590,0.397,0.349,,,,393,393,,,,590,https://doi.org/10.1002/bio.2692,mp-1191141, icsd-167334,Luminescence,2014
314,Li2Sr0.94SiO4Dy0.02Eu0.04,Li2Sr0.94SiO4,Dy3+,0.02,Eu3+,0.04,298,590,0.409,0.356,,,,393,393,,,,590,https://doi.org/10.1002/bio.2692,mp-1191141, icsd-167334,Luminescence,2014
315,CaSb2O6Eu0.05Bi0.005,CaSb2O6,Eu3+,0.05,Bi3+,0.005,298,590,0.4853,0.3651,,,,298,,,,,,https://doi.org/10.1007/s10854-015-4186-6,"mp-9125,mvc-1657", icsd-74539,Journal of Materials Science: Materials in Electronics,2015
316,CaSb2O6Eu0.05Bi0.01,CaSb2O6,Eu3+,0.05,Bi3+,0.01,298,590,0.375,0.3155,,,,298,,,,,,https://doi.org/10.1007/s10854-015-4186-6,"mp-9125,mvc-1657", icsd-74539,Journal of Materials Science: Materials in Electronics,2015
317,CaSb2O6Eu0.05Bi0.02,CaSb2O6,Eu3+,0.05,Bi3+,0.02,298,590,0.3549,0.3032,,,,298,,,,,,https://doi.org/10.1007/s10854-015-4186-6,"mp-9125,mvc-1657", icsd-74539,Journal of Materials Science: Materials in Electronics,2015
318,CaSb2O6Eu0.05Bi0.03,CaSb2O6,Eu3+,0.05,Bi3+,0.03,298,590,0.3394,0.2948,,,,298,,,,,,https://doi.org/10.1007/s10854-015-4186-6,"mp-9125,mvc-1657", icsd-74539,Journal of Materials Science: Materials in Electronics,2015
319,CaSb2O6Eu0.05Bi0.04,CaSb2O6,Eu3+,0.05,Bi3+,0.04,298,590,0.3135,0.2859,,,,298,,,,,,https://doi.org/10.1007/s10854-015-4186-6,"mp-9125,mvc-1657", icsd-74539,Journal of Materials Science: Materials in Electronics,2015
320,CaSb2O6Eu0.05Bi0.05,CaSb2O6,Eu3+,0.05,Bi3+,0.05,298,590,0.3074,0.2825,,,,298,,,,,,https://doi.org/10.1007/s10854-015-4186-6,"mp-9125,mvc-1657", icsd-74539,Journal of Materials Science: Materials in Electronics,2015
321,Sr9Sc0.6P7O28Eu0.4,Sr9Sc0.6P7O28,Eu3+,0.4,,,298,590,,,,,553,394,394,,,,590,https://doi.org/10.1016/j.jallcom.2013.10.116,,,Journal of Alloys and Compounds,2014
322,Ca0.98AlSiN3Li0.01Ce0.01,Ca0.98AlSiN3Li0.01,Ce3+,0.01,,,298,590,,,,56,643,460,460,,,,590,https://doi.org/10.1021/cm801669x,,,Chemistry of Materials,2008
323,Sr9Sc0.6P7O28Eu0.4,Sr9Sc0.6P7O28,Eu3+,0.4,,,298,590,,,,,553,394,394,,,,590,https://doi.org/10.1016/j.jallcom.2013.10.116,,,Journal of Alloys and Compounds,2014
324,Mg0.94Y1.94Al4SiO12Ce0.06Mn0.06,Mg0.94Y1.94Al4SiO12,Ce3+,0.06,Mn2+,0.06,298,590,0.473,0.5,63.8,,,460,,,,33.1,550,https://doi.org/10.1016/j.optmat.2017.06.012,,,Optical Materials,2017
325,Y1.9Ti2O7Eu0.1,Y1.9Ti2O7,Eu3+,0.1,,,298,591,0.593,0.407,,,,395,395,375,463,2250000,591,https://doi.org/10.1111/j.1551-2916.2011.04804.x,"mp-5373,mp-685370,mp-686019,mp-1173093", icsd-42702 icsd-93770 icsd-160111 icsd-153820 icsd-167563 icsd-15633 icsd-14242 icsd-24206 icsd-164023 icsd-191622 icsd-157666 icsd-66874 icsd-157667 icsd-239724 icsd-196407 icsd-83593,Journal of the American Ceramic Society,2011
326,Y1.8Ti2O7Eu0.2,Y1.8Ti2O7,Eu3+,0.2,,,298,591,0.596,0.404,,,,395,,,,1800000,591,https://doi.org/10.1111/j.1551-2916.2011.04804.x,"mp-5373,mp-685370,mp-686019,mp-1173093", icsd-42702 icsd-93770 icsd-160111 icsd-153820 icsd-167563 icsd-15633 icsd-14242 icsd-24206 icsd-164023 icsd-191622 icsd-157666 icsd-66874 icsd-157667 icsd-239724 icsd-196407 icsd-83593,Journal of the American Ceramic Society,2011
327,Y1.7Ti2O7Eu0.3,Y1.7Ti2O7,Eu3+,0.3,,,298,591,0.597,0.403,,,,395,395,375,463,1600000,591,https://doi.org/10.1111/j.1551-2916.2011.04804.x,"mp-5373,mp-685370,mp-686019,mp-1173093", icsd-42702 icsd-93770 icsd-160111 icsd-153820 icsd-167563 icsd-15633 icsd-14242 icsd-24206 icsd-164023 icsd-191622 icsd-157666 icsd-66874 icsd-157667 icsd-239724 icsd-196407 icsd-83593,Journal of the American Ceramic Society,2011
328,Y1.6Ti2O7Eu0.4,Y1.6Ti2O7,Eu3+,0.4,,,298,591,0.6,0.399,,,,395,,,,1330000,591,https://doi.org/10.1111/j.1551-2916.2011.04804.x,"mp-5373,mp-685370,mp-686019,mp-1173093", icsd-42702 icsd-93770 icsd-160111 icsd-153820 icsd-167563 icsd-15633 icsd-14242 icsd-24206 icsd-164023 icsd-191622 icsd-157666 icsd-66874 icsd-157667 icsd-239724 icsd-196407 icsd-83593,Journal of the American Ceramic Society,2011
329,Y1.55Ti2O7Eu0.45,Y1.55Ti2O7,Eu3+,0.45,,,298,591,0.616,0.384,,,649,395,395,375,463,1200000,591,https://doi.org/10.1111/j.1551-2916.2011.04804.x,"mp-5373,mp-685370,mp-686019,mp-1173093", icsd-42702 icsd-93770 icsd-160111 icsd-153820 icsd-167563 icsd-15633 icsd-14242 icsd-24206 icsd-164023 icsd-191622 icsd-157666 icsd-66874 icsd-157667 icsd-239724 icsd-196407 icsd-83593,Journal of the American Ceramic Society,2011
330,Ca2KZn2V3O12,Ca2KZn2V3O12,,,,,298,591,0.367,0.476,19.2,,335,389,389,,,6900,591,https://doi.org/10.1038/srep42348,mp-1214210,,Scientific Reports,2017
331,Ca1.8Gd7.6Si6O26Ce0.05Mn0.1,Ca1.8Gd7.6Si6O26,Ce3+,0.05,Mn2+,0.1,298,591,0.497,0.401,22.7,,,287,287,,,,591,https://doi.org/10.1039/C1JM11650A,,,Journal of Materials Chemistry,2011
332,CaBi1.83B2O7Eu0.17,CaBi1.83B2O7,Eu3+,0.17,,,298,591,0.601,0.392,,,,394,394,,,,591,https://doi.org/10.1016/j.ijleo.2016.01.155,mp-557371,,Optik,2016
333,GdF3Tb0.03Eu0.02,GdF3,Tb3+,0.03,Eu3+,0.02,298,591,0.425,0.453,,,,272,,,,,,https://doi.org/10.1039/C6CP03989H,mp-972965,,Physical Chemistry Chemical Physics,2016
334,GdF3Tb0.03Eu0.03,GdF3,Tb3+,0.03,Eu3+,0.03,298,591,0.463,0.437,,,,272,,,,,,https://doi.org/10.1039/C6CP03989H,mp-972965,,Physical Chemistry Chemical Physics,2016
335,GdF3Tb0.03Eu0.04,GdF3,Tb3+,0.03,Eu3+,0.04,298,591,0.485,0.421,,,,272,,,,,,https://doi.org/10.1039/C6CP03989H,mp-972965,,Physical Chemistry Chemical Physics,2016
336,GdF3Tb0.03Eu0.05,GdF3,Tb3+,0.03,Eu3+,0.05,298,591,0.504,0.411,,,,272,,,,,,https://doi.org/10.1039/C6CP03989H,mp-972965,,Physical Chemistry Chemical Physics,2016
337,GdF3Tb0.03Eu0.05,GdF3,Tb3+,0.03,Eu3+,0.05,298,591,0.383,0.421,,,,349,,,,,,https://doi.org/10.1039/C6CP03989H,mp-972965,,Physical Chemistry Chemical Physics,2016
338,GdF3Tb0.03Eu0.06,GdF3,Tb3+,0.03,Eu3+,0.06,298,591,0.517,0.404,,,,272,,,,,,https://doi.org/10.1039/C6CP03989H,mp-972965,,Physical Chemistry Chemical Physics,2016
339,GdF3Tb0.03Eu0.07,GdF3,Tb3+,0.03,Eu3+,0.07,298,591,0.409,0.403,,,,349,,,,,,https://doi.org/10.1039/C6CP03989H,mp-972965,,Physical Chemistry Chemical Physics,2016
340,GdF3Tb0.03Eu0.08,GdF3,Tb3+,0.03,Eu3+,0.08,298,591,0.526,0.392,,,,272,,,,,,https://doi.org/10.1039/C6CP03989H,mp-972965,,Physical Chemistry Chemical Physics,2016
341,GdF3Tb0.03Eu0.08,GdF3,Tb3+,0.03,Eu3+,0.08,298,591,0.411,0.386,,,,349,,,,,,https://doi.org/10.1039/C6CP03989H,mp-972965,,Physical Chemistry Chemical Physics,2016
342,GdF3Tb0.03Eu0.09,GdF3,Tb3+,0.03,Eu3+,0.09,298,591,0.418,0.377,,,,349,,,,,,https://doi.org/10.1039/C6CP03989H,mp-972965,,Physical Chemistry Chemical Physics,2016
343,GdF3Eu0.03,GdF3,Eu3+,0.03,,,298,591,0.524,0.398,,,,272,272,393,373,,591,https://doi.org/10.1039/C6CP03989H,mp-972965,,Physical Chemistry Chemical Physics,2016
344,GdF3Eu0.03Tb0.01,GdF3,Eu3+,0.03,Tb3+,0.01,298,591,0.478,0.402,,,,272,,,,,,https://doi.org/10.1039/C6CP03989H,mp-972965,,Physical Chemistry Chemical Physics,2016
345,GdF3Eu0.03Tb0.02,GdF3,Eu3+,0.03,Tb3+,0.02,298,591,0.469,0.424,,,,272,,,,,,https://doi.org/10.1039/C6CP03989H,mp-972965,,Physical Chemistry Chemical Physics,2016
346,GdF3Eu0.03Tb0.04,GdF3,Eu3+,0.03,Tb3+,0.04,298,591,0.451,0.438,,,,272,,,,,,https://doi.org/10.1039/C6CP03989H,mp-972965,,Physical Chemistry Chemical Physics,2016
347,Cs0.99MgPO4Eu0.01,Cs0.99MgPO4,Eu3+,0.01,,,300,593,0.56,0.42,,,,266,395,,,1660000,593,https://doi.org/10.1016/j.solidstatesciences.2013.12.017,mp-18329, icsd-260423,Solid State Sciences,2014
348,Cs0.95MgPO4Eu0.05,Cs0.95MgPO4,Eu3+,0.05,,,300,593,0.56,0.42,,,,266,,,,1510000,593,https://doi.org/10.1016/j.solidstatesciences.2013.12.017,mp-18329, icsd-260423,Solid State Sciences,2014
349,Cs0.93MgPO4Eu0.07,Cs0.93MgPO4,Eu3+,0.07,,,300,593,0.56,0.42,,,,266,395,,,1210000,593,https://doi.org/10.1016/j.solidstatesciences.2013.12.017,mp-18329, icsd-260423,Solid State Sciences,2014
350,Ba3Y1.3B6O15Eu0.7,Ba3Y1.3B6O15,Eu3+,0.7,,,298,593,0.601,0.396,13.1,,440,393,393,382,463,2636000,593,https://doi.org/10.1016/j.jlumin.2018.12.028,mp-1019527, icsd-261704,Journal of Luminescence,2019
351,CsK2Gd0.9V2O8Eu0.1,CsK2Gd0.9V2O8,Eu3+,0.1,,,298,593,0.315,0.562,25.5,,,312,330,,,610000,593,https://doi.org/10.1021/ic500208h,,,Inorganic Chemistry,2014
352,CsK2Gd0.8V2O8Eu0.2,CsK2Gd0.8V2O8,Eu3+,0.2,,,298,593,0.425,0.458,24.7,,,312,330,,,520000,593,https://doi.org/10.1021/ic500208h,,,Inorganic Chemistry,2014
353,CsK2Gd0.7V2O8Eu0.3,CsK2Gd0.7V2O8,Eu3+,0.3,,,298,593,0.431,0.441,23.5,,,312,330,,,630000,593,https://doi.org/10.1021/ic500208h,,,Inorganic Chemistry,2014
354,CsK2Gd0.6V2O8Eu0.4,CsK2Gd0.6V2O8,Eu3+,0.4,,,298,593,0.445,0.431,24.7,,,312,330,,,680000,593,https://doi.org/10.1021/ic500208h,,,Inorganic Chemistry,2014
355,CsK2Gd0.5V2O8Eu0.5,CsK2Gd0.5V2O8,Eu3+,0.5,,,298,593,0.45,0.41,31.5,,,312,330,,,720000,593,https://doi.org/10.1021/ic500208h,,,Inorganic Chemistry,2014
356,CsK2Gd0.4V2O8Eu0.6,CsK2Gd0.4V2O8,Eu3+,0.6,,,298,593,0.451,0.423,38.5,,,312,330,,,810000,593,https://doi.org/10.1021/ic500208h,,,Inorganic Chemistry,2014
357,CsK2Gd0.3V2O8Eu0.7,CsK2Gd0.3V2O8,Eu3+,0.7,,,298,593,0.441,0.431,38.2,,,312,330,,,1020000,593,https://doi.org/10.1021/ic500208h,,,Inorganic Chemistry,2014
358,CsK2Gd0.2V2O8Eu0.8,CsK2Gd0.2V2O8,Eu3+,0.8,,,298,593,0.452,0.421,34.1,,,312,330,,,2410000,593,https://doi.org/10.1021/ic500208h,,,Inorganic Chemistry,2014
