Repository: zzzmmp/AIPD-Mid

File: data/5.csv (part 2 of 3)
62,Na3Bi0.75P2O8Eu0.1Sm0.15,Na3Bi0.75P2O8,Eu3+,0.1,Sm3+,0.15,298,621,0.632,0.364,39.46,,,403,,,,,,https://doi.org/10.1016/j.jlumin.2016.12.012,mp-561083, icsd-71362,Journal of Luminescence,2017
63,Na3Bi0.7P2O8Eu0.1Sm0.2,Na3Bi0.7P2O8,Eu3+,0.1,Sm3+,0.2,298,621,0.631,0.364,37.29,,,403,,,,,,https://doi.org/10.1016/j.jlumin.2016.12.012,mp-561083, icsd-71362,Journal of Luminescence,2017
64,Na3Bi0.65P2O8Eu0.1Sm0.25,Na3Bi0.65P2O8,Eu3+,0.1,Sm3+,0.25,298,621,0.629,0.365,37.43,,,403,,,,,,https://doi.org/10.1016/j.jlumin.2016.12.012,mp-561083, icsd-71362,Journal of Luminescence,2017
65,Na3Bi0.6P2O8Eu0.1Sm0.3,Na3Bi0.6P2O8,Eu3+,0.1,Sm3+,0.3,298,621,0.627,0.366,38.52,,,403,,,,,,https://doi.org/10.1016/j.jlumin.2016.12.012,mp-561083, icsd-71362,Journal of Luminescence,2017
209,Ca20Li8Al39N55Eu0.005,Ca20Li8Al39N55,Eu2+,0.005,,,298,650,,,4,,,390,,,,,650,https://doi.org/10.1021/acs.chemmater.5b04929,,,Chemistry of Materials,2016
210,Ca20Li8Al39N55Eu0.005,Ca20Li8Al39N55,Eu2+,0.005,,,298,650,0.391,0.308,3,,355,450,525,,,,650,https://doi.org/10.1021/acs.chemmater.5b04929,,,Chemistry of Materials,2016
211,Ca20Li8Al39N55Eu0.005,Ca20Li8Al39N55,Eu2+,0.005,,,298,650,,,9,,,500,,,,,650,https://doi.org/10.1021/acs.chemmater.5b04929,,,Chemistry of Materials,2016
212,Ca18.75Li10.5Al39N55Eu0.005,Ca18.75Li10.5Al39N55,Eu2+,0.005,,,298,650,0.699,0.3,11,,360,450,525,,,,650,https://doi.org/10.1021/acs.chemmater.5b04929,,,Chemistry of Materials,2016
213,Ca18Li12Al39N55Eu0.005,Ca18Li12Al39N55,Eu2+,0.005,,,298,650,0.699,0.301,14,,360,450,525,,,,650,https://doi.org/10.1021/acs.chemmater.5b04929,,,Chemistry of Materials,2016
214,Ca18Li12Al39N55Eu0.005,Ca18Li12Al39N55,Eu2+,0.005,,,298,650,,,24,,,500,,,,,650,https://doi.org/10.1021/acs.chemmater.5b04929,,,Chemistry of Materials,2016
215,Ca2.94Mg2.6P4O16Eu0.06Mn0.4,Ca2.94Mg2.6P4O16,Eu2+,0.06,Mn2+,0.4,298,650,0.317,0.232,,,,365,,,,18.68,461,https://doi.org/10.1039/C3RA40313K,mp-646967, icsd-23642,RSC Advances,2013
216,Ca2.94Mg2.5P4O16Eu0.06Mn0.5,Ca2.94Mg2.5P4O16,Eu2+,0.06,Mn2+,0.5,298,650,0.328,0.23,,,,365,,,,,,https://doi.org/10.1039/C3RA40313K,mp-646967, icsd-23642,RSC Advances,2013
217,Ca2.94Mg2.4P4O16Eu0.06Mn0.6,Ca2.94Mg2.4P4O16,Eu2+,0.06,Mn2+,0.6,298,650,0.359,0.233,,,,365,,,,7.91,461,https://doi.org/10.1039/C3RA40313K,mp-646967, icsd-23642,RSC Advances,2013
218,LiCa2.994ZnV3O12Sm0.002,LiCa2.994ZnV3O12,Sm3+,0.002,,,298,651,0.321,0.38,,,,343,,,,,,https://doi.org/10.1039/C8RA07329E,,,RSC Advances,2018
219,LiCa2.985ZnV3O12Sm0.005,LiCa2.985ZnV3O12,Sm3+,0.005,,,298,651,0.358,0.38,,,,343,,,,,,https://doi.org/10.1039/C8RA07329E,,,RSC Advances,2018
220,LiCa2.97ZnV3O12Sm0.01,LiCa2.97ZnV3O12,Sm3+,0.01,,,298,651,0.364,0.388,36.1,,413,343,343,,,,651,https://doi.org/10.1039/C8RA07329E,,,RSC Advances,2018
221,LiCa2.97ZnV3O12Sm0.01,LiCa2.97ZnV3O12,Sm3+,0.01,,,323,651,0.389,0.39,,,,343,,,,,,https://doi.org/10.1039/C8RA07329E,,,RSC Advances,2018
222,LiCa2.97ZnV3O12Sm0.01,LiCa2.97ZnV3O12,Sm3+,0.01,,,343,651,0.42,0.39,,,,343,,,,,,https://doi.org/10.1039/C8RA07329E,,,RSC Advances,2018
223,LiCa2.97ZnV3O12Sm0.01,LiCa2.97ZnV3O12,Sm3+,0.01,,,363,651,0.456,0.392,,,,343,,,,,,https://doi.org/10.1039/C8RA07329E,,,RSC Advances,2018
224,LiCa2.97ZnV3O12Sm0.01,LiCa2.97ZnV3O12,Sm3+,0.01,,,383,651,0.485,0.389,,,,343,,,,,,https://doi.org/10.1039/C8RA07329E,,,RSC Advances,2018
225,LiCa2.97ZnV3O12Sm0.01,LiCa2.97ZnV3O12,Sm3+,0.01,,,403,651,0.515,0.389,,,,343,,,,,,https://doi.org/10.1039/C8RA07329E,,,RSC Advances,2018
226,LiCa2.97ZnV3O12Sm0.01,LiCa2.97ZnV3O12,Sm3+,0.01,,,423,651,0.535,0.389,,,,343,,,,,,https://doi.org/10.1039/C8RA07329E,,,RSC Advances,2018
227,LiCa2.97ZnV3O12Sm0.01,LiCa2.97ZnV3O12,Sm3+,0.01,,,443,651,0.55,0.389,,,,343,,,,,,https://doi.org/10.1039/C8RA07329E,,,RSC Advances,2018
228,LiCa2.97ZnV3O12Sm0.01,LiCa2.97ZnV3O12,Sm3+,0.01,,,463,651,0.569,0.391,,,,343,,,,,,https://doi.org/10.1039/C8RA07329E,,,RSC Advances,2018
229,LiCa2.94ZnV3O12Sm0.02,LiCa2.94ZnV3O12,Sm3+,0.02,,,298,651,0.389,0.393,,,,343,,,,,,https://doi.org/10.1039/C8RA07329E,,,RSC Advances,2018
230,LiCa2.91ZnV3O12Sm0.03,LiCa2.91ZnV3O12,Sm3+,0.03,,,298,651,0.399,0.394,,,,343,,,,,,https://doi.org/10.1039/C8RA07329E,,,RSC Advances,2018
231,LiCa2.88ZnV3O12Sm0.04,LiCa2.88ZnV3O12,Sm3+,0.04,,,298,651,0.397,0.395,,,,343,,,,,,https://doi.org/10.1039/C8RA07329E,,,RSC Advances,2018
232,Ca8.1GdP7O28Eu0.007Mn0.03,Ca8.1GdP7O28,Eu2+,0.007,Mn2+,0.03,298,652,0.369,0.336,,,508,380,,,,,,https://doi.org/10.1021/jp106693z,,,Journal of Physical Chemistry C,2010
233,Ca7.92GdP7O28Eu0.007Mn0.05,Ca7.92GdP7O28,Eu2+,0.007,Mn2+,0.05,298,652,0.491,0.325,,,,380,,,,,,https://doi.org/10.1021/jp106693z,,,Journal of Physical Chemistry C,2010
234,Ca7.74GdP7O28Eu0.007Mn0.07,Ca7.74GdP7O28,Eu2+,0.007,Mn2+,0.07,298,652,0.4583,0.311,,,,380,,,,,,https://doi.org/10.1021/jp106693z,,,Journal of Physical Chemistry C,2010
235,Ca7.47GdP7O28Eu0.007Mn0.1,Ca7.47GdP7O28,Eu2+,0.007,Mn2+,0.1,298,652,0.625,0.307,,,,380,,,,,,https://doi.org/10.1021/jp106693z,,,Journal of Physical Chemistry C,2010
236,Ca1.2SiO4Eu0.8,Ca1.2SiO4,Eu2+,0.8,,,298,653,0.64,0.35,50,44,411,450,450,,,,653,https://doi.org/10.1002/anie.201402520,"mp-4481,mp-556942,mp-4180,mp-560821,mp-758006,mp-1227559,mp-675299,mp-674334,mp-1019562,mp-676278,mp-8682,mp-1019563", icsd-200707 icsd-181558 icsd-82994 icsd-18179 icsd-39005 icsd-68753 icsd-166637 icsd-417503 icsd-9095 icsd-68754 icsd-82995 icsd-81095 icsd-280995 icsd-79551 icsd-79552 icsd-79553 icsd-245079 icsd-245078 icsd-245080 icsd-245077 icsd-196150 icsd-245075 icsd-963 icsd-421708 icsd-79550 icsd-79554 icsd-24640 icsd-245074 icsd-16616 icsd-79555 icsd-245076 icsd-81096 icsd-82996 icsd-182052 icsd-40657 icsd-182054 icsd-182053,Angewandte Chemie - International Edition,2014
237,Na0.95Sc0.85Si2O6Eu0.05Mn0.15,Na0.95Sc0.85Si2O6,Eu2+,0.05,Mn2+,0.15,298,654,0.39,0.488,39.9,,,365,,,,,,https://doi.org/10.1021/jp4062225,mp-7074, icsd-74553 icsd-159541,Journal of Physical Chemistry C,2013
238,Na0.95Sc0.8Si2O6Eu0.05Mn0.2,Na0.95Sc0.8Si2O6,Eu2+,0.05,Mn2+,0.2,298,654,0.431,0.465,33,,,365,,,,,,https://doi.org/10.1021/jp4062225,mp-7074, icsd-74553 icsd-159541,Journal of Physical Chemistry C,2013
239,Na2Ca3.96Mg1.88Si4O15Eu0.01Mn0.06,Na2Ca3.96Mg1.88Si4O15,Eu2+,0.01,Mn2+,0.06,298,654,,,,,,330,330,,,281,480,https://doi.org/10.1039/C3RA46474A,,,RSC Advances,2014
240,Na2Ca3.96Mg1.84Si4O15Eu0.01Mn0.08,Na2Ca3.96Mg1.84Si4O15,Eu2+,0.01,Mn2+,0.08,298,654,,,,,,330,330,,,321,480,https://doi.org/10.1039/C3RA46474A,,,RSC Advances,2014
241,Na2Ca3.96Mg1.8Si4O15Eu0.01Mn0.1,Na2Ca3.96Mg1.8Si4O15,Eu2+,0.01,Mn2+,0.1,298,654,,,,,,330,330,,,271,480,https://doi.org/10.1039/C3RA46474A,,,RSC Advances,2014
242,Na2Ca3.96Mg1.76Si4O15Eu0.01Mn0.12,Na2Ca3.96Mg1.76Si4O15,Eu2+,0.01,Mn2+,0.12,298,654,0.305,0.319,,,,330,330,,,204,480,https://doi.org/10.1039/C3RA46474A,,,RSC Advances,2014
243,CaMg2Al16O27Mn0.016,CaMg2Al16O27,Mn4+,0.016,,,298,655,,,,,,468,,,,1020000,665,https://doi.org/10.1021/am507316b,,,ACS Applied Materials &amp; Interfaces,2014
244,CaMg2Al16O27Mn0.032,CaMg2Al16O27,Mn4+,0.032,,,298,655,,,,,,468,,,,966000,665,https://doi.org/10.1021/am507316b,,,ACS Applied Materials &amp; Interfaces,2014
245,CaMg2Al16O27Mn0.08,CaMg2Al16O27,Mn4+,0.08,,,298,655,0.7205,0.2778,35.6,16,,468,345,468,,931000,665,https://doi.org/10.1021/am507316b,,,ACS Applied Materials &amp; Interfaces,2014
246,CaMg2Al16O27Mn0.16,CaMg2Al16O27,Mn4+,0.16,,,298,655,,,,,,468,,,,811000,665,https://doi.org/10.1021/am507316b,,,ACS Applied Materials &amp; Interfaces,2014
247,CaMg2Al16O27Mn0.24,CaMg2Al16O27,Mn4+,0.24,,,298,655,,,,,,468,,,,672000,665,https://doi.org/10.1021/am507316b,,,ACS Applied Materials &amp; Interfaces,2014
248,CaMg2Al16O27Mn0.48,CaMg2Al16O27,Mn4+,0.48,,,298,655,,,,,,468,,,,564000,665,https://doi.org/10.1021/am507316b,,,ACS Applied Materials &amp; Interfaces,2014
249,SrGe3.999O9Mn0.001,SrGe3.999O9,Mn4+,0.001,,,298,655,,,,,,430,276,,,1052000,655,https://doi.org/10.1016/j.powtec.2016.01.017,mp-9380, icsd-82393,Powder Technology,2016
250,SrGe3.996O9Mn0.004,SrGe3.996O9,Mn4+,0.004,,,298,655,,,,,,430,276,,,1027000,655,https://doi.org/10.1016/j.powtec.2016.01.017,mp-9380, icsd-82393,Powder Technology,2016
251,SrGe3.993O9Mn0.007,SrGe3.993O9,Mn4+,0.007,,,298,655,,,,,,430,276,,,1019000,655,https://doi.org/10.1016/j.powtec.2016.01.017,mp-9380, icsd-82393,Powder Technology,2016
252,SrGe3.99O9Mn0.01,SrGe3.99O9,Mn4+,0.01,,,298,655,,,,,448,430,276,,,1011000,655,https://doi.org/10.1016/j.powtec.2016.01.017,mp-9380, icsd-82393,Powder Technology,2016
253,SrGe3.985O9Mn0.015,SrGe3.985O9,Mn4+,0.015,,,298,655,,,,,,430,276,,,1008000,655,https://doi.org/10.1016/j.powtec.2016.01.017,mp-9380, icsd-82393,Powder Technology,2016
254,SrGe3.98O9Mn0.02,SrGe3.98O9,Mn4+,0.02,,,298,655,,,,,,430,276,,,1001000,655,https://doi.org/10.1016/j.powtec.2016.01.017,mp-9380, icsd-82393,Powder Technology,2016
255,SrGe3.97O9Mn0.03,SrGe3.97O9,Mn4+,0.03,,,298,655,,,,,,430,276,,,986000,655,https://doi.org/10.1016/j.powtec.2016.01.017,mp-9380, icsd-82393,Powder Technology,2016
256,KCaYP2O8Eu0.01Mn0.07,KCaYP2O8,Eu2+,0.01,Mn2+,0.07,298,655,0.381,0.2951,,,,380,,,,60000,655,https://doi.org/10.1021/ic3007102,,,Inorganic Chemistry,2012
257,KCaYP2O8Eu0.01Mn0.1,KCaYP2O8,Eu2+,0.01,Mn2+,0.1,298,655,0.3919,0.2867,,,,380,,,,60000,655,https://doi.org/10.1021/ic3007102,,,Inorganic Chemistry,2012
258,KCaYP2O8Eu0.01Mn0.07,KCaYP2O8,Eu2+,0.01,Mn2+,0.07,298,655,0.381,0.2951,,,,380,380,,,210,469,https://doi.org/10.1021/ic3007102,,,Inorganic Chemistry,2012
259,KCaYP2O8Eu0.01Mn0.1,KCaYP2O8,Eu2+,0.01,Mn2+,0.1,298,655,0.3919,0.2867,,,,380,380,,,180,469,https://doi.org/10.1021/ic3007102,,,Inorganic Chemistry,2012
260,Ca0.5Sr0.5SEu0.01,Ca0.5Sr0.5S,Eu2+,0.01,,,298,656,,,51.4,,,350,,,,,,https://doi.org/10.1016/j.radmeas.2009.09.010,mp-1672, icsd-619534 icsd-619527 icsd-186785 icsd-53940 icsd-619528 icsd-603165 icsd-619533 icsd-28902 icsd-60200 icsd-619538 icsd-619540 icsd-619529 icsd-619530 icsd-41956 icsd-52784 icsd-30236 icsd-619537,Radiation Measurements,2010
261,Ca0.5Sr0.5SEu0.01,Ca0.5Sr0.5S,Eu2+,0.01,,,298,656,,,51.4,,,351,,,,,,https://doi.org/10.1016/j.radmeas.2009.09.010,mp-1672, icsd-619534 icsd-619527 icsd-186785 icsd-53940 icsd-619528 icsd-603165 icsd-619533 icsd-28902 icsd-60200 icsd-619538 icsd-619540 icsd-619529 icsd-619530 icsd-41956 icsd-52784 icsd-30236 icsd-619537,Radiation Measurements,2010
262,Li2Sn0.998O3Mn0.002,Li2Sn0.998O3,Mn4+,0.002,,,298,658,,,,,,330,330,,,16500,658,https://doi.org/10.1016/j.jallcom.2017.02.079,mp-3540, icsd-21032 icsd-21053,Journal of Alloys and Compounds,2017
263,Li2Sn0.996O3Mn0.004,Li2Sn0.996O3,Mn4+,0.004,,,298,658,0.7239,0.2761,43.3,,408,330,330,480,,16300,658,https://doi.org/10.1016/j.jallcom.2017.02.079,mp-3540, icsd-21032 icsd-21053,Journal of Alloys and Compounds,2017
264,Li2Sn0.994O3Mn0.006,Li2Sn0.994O3,Mn4+,0.006,,,298,658,,,,,,330,330,,,16100,658,https://doi.org/10.1016/j.jallcom.2017.02.079,mp-3540, icsd-21032 icsd-21053,Journal of Alloys and Compounds,2017
265,Li2Sn0.992O3Mn0.008,Li2Sn0.992O3,Mn4+,0.008,,,298,658,,,,,,330,330,,,15900,658,https://doi.org/10.1016/j.jallcom.2017.02.079,mp-3540, icsd-21032 icsd-21053,Journal of Alloys and Compounds,2017
266,Li2Sn0.99O3Mn0.01,Li2Sn0.99O3,Mn4+,0.01,,,298,658,,,,,,330,330,,,15800,658,https://doi.org/10.1016/j.jallcom.2017.02.079,mp-3540, icsd-21032 icsd-21053,Journal of Alloys and Compounds,2017
267,Sr2MgGe2O7Mn0.001,Sr2MgGe2O7,Mn4+,0.001,,,298,659,,,,,,419,,,,3316000,659,https://doi.org/10.1016/j.jallcom.2018.05.264,mp-972387, icsd-420522,Journal of Alloys and Compounds,2018
268,Sr2MgGe2O7Mn0.003,Sr2MgGe2O7,Mn4+,0.003,,,298,659,,,,,,419,,,,3103000,659,https://doi.org/10.1016/j.jallcom.2018.05.264,mp-972387, icsd-420522,Journal of Alloys and Compounds,2018
269,Sr2MgGe2O7Mn0.005,Sr2MgGe2O7,Mn4+,0.005,,,298,659,,,,,,419,,,,2892000,659,https://doi.org/10.1016/j.jallcom.2018.05.264,mp-972387, icsd-420522,Journal of Alloys and Compounds,2018
270,Sr2MgGe2O7Mn0.007,Sr2MgGe2O7,Mn4+,0.007,,,298,659,0.61,0.28,82.5,,448,419,419,310,,2285000,659,https://doi.org/10.1016/j.jallcom.2018.05.264,mp-972387, icsd-420522,Journal of Alloys and Compounds,2018
271,Sr2MgGe2O7Mn0.009,Sr2MgGe2O7,Mn4+,0.009,,,298,659,,,,,,419,,,,1649000,659,https://doi.org/10.1016/j.jallcom.2018.05.264,mp-972387, icsd-420522,Journal of Alloys and Compounds,2018
272,Sr2MgGe2O7Mn0.011,Sr2MgGe2O7,Mn4+,0.011,,,298,659,,,,,,419,,,,1406000,659,https://doi.org/10.1016/j.jallcom.2018.05.264,mp-972387, icsd-420522,Journal of Alloys and Compounds,2018
273,Sr2MgGe2O7Mn0.02,Sr2MgGe2O7,Mn4+,0.02,,,298,659,,,,,,419,,,,1094000,659,https://doi.org/10.1016/j.jallcom.2018.05.264,mp-972387, icsd-420522,Journal of Alloys and Compounds,2018
274,Mg3Ga2GeO8Mn0.001,Mg3Ga2GeO8,Mn4+,0.001,,,298,659,,,,,,419,419,315,,592000,659,https://doi.org/10.1021/acs.inorgchem.5b02048,,,Inorganic Chemistry,2015
275,Mg3Ga2GeO8Mn0.005,Mg3Ga2GeO8,Mn4+,0.005,,,298,659,0.295,0.677,,,498,419,419,315,,540000,659,https://doi.org/10.1021/acs.inorgchem.5b02048,,,Inorganic Chemistry,2015
276,Mg3Ga2GeO8Mn0.01,Mg3Ga2GeO8,Mn4+,0.01,,,298,659,,,,,,419,419,315,,304000,659,https://doi.org/10.1021/acs.inorgchem.5b02048,,,Inorganic Chemistry,2015
277,Mg3Ga2GeO8Mn0.03,Mg3Ga2GeO8,Mn4+,0.03,,,298,659,,,,,,419,419,315,,286000,659,https://doi.org/10.1021/acs.inorgchem.5b02048,,,Inorganic Chemistry,2015
278,Mg3Ga2GeO8Mn0.05,Mg3Ga2GeO8,Mn4+,0.05,,,298,659,,,,,,419,419,315,,92000,659,https://doi.org/10.1021/acs.inorgchem.5b02048,,,Inorganic Chemistry,2015
279,Mg3Ga2GeO8Mn0.07,Mg3Ga2GeO8,Mn4+,0.07,,,298,659,,,,,,419,419,315,,51000,659,https://doi.org/10.1021/acs.inorgchem.5b02048,,,Inorganic Chemistry,2015
280,Mg7Ga1.990GeO12Mn0.005,Mg7Ga1.990GeO12,Mn4+,0.005,,,298,660,0.7133,0.2866,,,,420,420,310,,,660,https://doi.org/10.1016/j.jallcom.2015.06.166,,,Journal of Alloys and Compounds,2015
281,Ba1.99ZnS3Eu0.01,Ba1.99ZnS3,Eu2+,0.01,,,298,660,,,11,,,440,,,,,,https://doi.org/10.1016/j.jcrysgro.2008.09.044,"mp-5587,mp-1190623", icsd-653999 icsd-25554 icsd-262215,Journal of Crystal Growth,2009
282,Ba1.79Sr0.2ZnS3Eu0.01,Ba1.79Sr0.2ZnS3,Eu2+,0.01,,,298,660,,,37,,,440,,,,,,https://doi.org/10.1016/j.jcrysgro.2008.09.044,"mp-5587,mp-1190623", icsd-653999 icsd-25554 icsd-262215,Journal of Crystal Growth,2009
283,Ba1.59Sr0.4ZnS3Eu0.01,Ba1.59Sr0.4ZnS3,Eu2+,0.01,,,298,660,,,43,,,440,,,,,,https://doi.org/10.1016/j.jcrysgro.2008.09.044,"mp-5587,mp-1190623", icsd-653999 icsd-25554 icsd-262215,Journal of Crystal Growth,2009
284,Ba1.39Sr0.6ZnS3Eu0.01,Ba1.39Sr0.6ZnS3,Eu2+,0.01,,,298,660,,,34,,,440,,,,,,https://doi.org/10.1016/j.jcrysgro.2008.09.044,"mp-5587,mp-1190623", icsd-653999 icsd-25554 icsd-262215,Journal of Crystal Growth,2009
285,Ba1.29Sr0.7ZnS3Eu0.01,Ba1.29Sr0.7ZnS3,Eu2+,0.01,,,298,660,,,19,,,440,,,,,,https://doi.org/10.1016/j.jcrysgro.2008.09.044,"mp-5587,mp-1190623", icsd-653999 icsd-25554 icsd-262215,Journal of Crystal Growth,2009
286,BaMgAl9.99O17Mg0.005Mn0.005,BaMgAl9.99O17Mg0.005,Mn4+,0.005,,,298,660,,,,,,468,335,468,,626000,660,https://doi.org/10.1021/acs.chemmater.6b01303,,,Chemistry of Materials,2016
287,BaMgAl9.98O17Mg0.01Mn0.01,BaMgAl9.98O17Mg0.01,Mn4+,0.01,,,298,660,,,,,,468,335,468,,603000,660,https://doi.org/10.1021/acs.chemmater.6b01303,,,Chemistry of Materials,2016
288,BaMgAl9.97O17Mg0.015Mn0.015,BaMgAl9.97O17Mg0.015,Mn4+,0.015,,,298,660,,,,,,468,335,468,,579000,660,https://doi.org/10.1021/acs.chemmater.6b01303,,,Chemistry of Materials,2016
289,BaMgAl9.96O17Mg0.02Mn0.02,BaMgAl9.96O17Mg0.02,Mn4+,0.02,,,298,660,0.723,0.277,,,425,468,335,468,,552000,660,https://doi.org/10.1021/acs.chemmater.6b01303,,,Chemistry of Materials,2016
290,BaMgAl9.94O17Mg0.03Mn0.03,BaMgAl9.94O17Mg0.03,Mn4+,0.03,,,298,660,,,,,,468,335,468,,547000,660,https://doi.org/10.1021/acs.chemmater.6b01303,,,Chemistry of Materials,2016
291,BaMgAl9.92O17Mg0.04Mn0.04,BaMgAl9.92O17Mg0.04,Mn4+,0.04,,,298,660,,,,,,468,335,468,,531000,660,https://doi.org/10.1021/acs.chemmater.6b01303,,,Chemistry of Materials,2016
292,BaMgAl9.9O17Mg0.05Mn0.05,BaMgAl9.9O17Mg0.05,Mn4+,0.05,,,298,660,,,,,,468,335,468,,512000,660,https://doi.org/10.1021/acs.chemmater.6b01303,,,Chemistry of Materials,2016
293,Mg7Ga1.990GeO12Mn0.005,Mg7Ga1.990GeO12,Mn4+,0.005,,,298,660,0.7133,0.2866,28.13,,,420,420,,,,660,https://doi.org/10.1016/j.jallcom.2015.06.166,,,Journal of Alloys and Compounds,2015
294,LiNaGe4O9Mn0.00005,LiNaGe4O9,Mn4+,0.00005,,,298,661,,,,,,295,295,,,1242000,661,https://doi.org/10.1111/jace.14168,mp-6663, icsd-86152 icsd-20112,Journal of the American Ceramic Society,2016
295,LiNaGe4O9Mn0.0001,LiNaGe4O9,Mn4+,0.0001,,,298,661,,,,,,295,295,,,1241000,661,https://doi.org/10.1111/jace.14168,mp-6663, icsd-86152 icsd-20112,Journal of the American Ceramic Society,2016
296,LiNaGe4O9Mn0.0005,LiNaGe4O9,Mn4+,0.0005,,,298,661,0.727,0.273,78,,,295,295,,,,661,https://doi.org/10.1111/jace.14168,mp-6663, icsd-86152 icsd-20112,Journal of the American Ceramic Society,2016
297,LiNaGe4O9Mn0.001,LiNaGe4O9,Mn4+,0.001,,,298,661,,,,,,295,295,,,1232000,661,https://doi.org/10.1111/jace.14168,mp-6663, icsd-86152 icsd-20112,Journal of the American Ceramic Society,2016
298,LiNaGe4O9Mn0.005,LiNaGe4O9,Mn4+,0.005,,,298,661,,,,,,295,295,,,1226000,661,https://doi.org/10.1111/jace.14168,mp-6663, icsd-86152 icsd-20112,Journal of the American Ceramic Society,2016
299,LiNaGe4O9Mn0.02,LiNaGe4O9,Mn4+,0.02,,,298,661,,,,,,295,295,,,1204000,661,https://doi.org/10.1111/jace.14168,mp-6663, icsd-86152 icsd-20112,Journal of the American Ceramic Society,2016
300,Ca0.8Sr0.2SEu0.01,Ca0.8Sr0.2S,Eu2+,0.01,,,298,662,,,38,,,350,,,,,,https://doi.org/10.1016/j.radmeas.2009.09.010,mp-1672, icsd-619534 icsd-619527 icsd-186785 icsd-53940 icsd-619528 icsd-603165 icsd-619533 icsd-28902 icsd-60200 icsd-619538 icsd-619540 icsd-619529 icsd-619530 icsd-41956 icsd-52784 icsd-30236 icsd-619537,Radiation Measurements,2010
301,Ca0.8Sr0.2SEu0.01,Ca0.8Sr0.2S,Eu2+,0.01,,,298,662,,,38,,,351,,,,,,https://doi.org/10.1016/j.radmeas.2009.09.010,mp-1672, icsd-619534 icsd-619527 icsd-186785 icsd-53940 icsd-619528 icsd-603165 icsd-619533 icsd-28902 icsd-60200 icsd-619538 icsd-619540 icsd-619529 icsd-619530 icsd-41956 icsd-52784 icsd-30236 icsd-619537,Radiation Measurements,2010
302,CaSEu0.01,CaS,Eu2+,0.01,,,298,663,,,53.4,,,350,,,,,,https://doi.org/10.1016/j.radmeas.2009.09.010,mp-1672, icsd-619534 icsd-619527 icsd-186785 icsd-53940 icsd-619528 icsd-603165 icsd-619533 icsd-28902 icsd-60200 icsd-619538 icsd-619540 icsd-619529 icsd-619530 icsd-41956 icsd-52784 icsd-30236 icsd-619537,Radiation Measurements,2010
303,CaSEu0.01,CaS,Eu2+,0.01,,,298,663,,,53.4,,,351,,,,,,https://doi.org/10.1016/j.radmeas.2009.09.010,mp-1672, icsd-619534 icsd-619527 icsd-186785 icsd-53940 icsd-619528 icsd-603165 icsd-619533 icsd-28902 icsd-60200 icsd-619538 icsd-619540 icsd-619529 icsd-619530 icsd-41956 icsd-52784 icsd-30236 icsd-619537,Radiation Measurements,2010
304,K2Ge4O9Mn0.0005,K2Ge4O9,Mn4+,0.0005,,,298,663,,,,,,450,470,,,1012000,663,https://doi.org/10.1039/C6CP00168H,mp-560875, icsd-189270 icsd-31969 icsd-252282,Physical Chemistry Chemical Physics,2016
305,K2Ge4O9Mn0.001,K2Ge4O9,Mn4+,0.001,,,298,663,0.702,0.296,,,363,450,470,338,,977000,663,https://doi.org/10.1039/C6CP00168H,mp-560875, icsd-189270 icsd-31969 icsd-252282,Physical Chemistry Chemical Physics,2016
306,K2Ge4O9Mn0.005,K2Ge4O9,Mn4+,0.005,,,298,663,,,,,,450,470,,,973000,663,https://doi.org/10.1039/C6CP00168H,mp-560875, icsd-189270 icsd-31969 icsd-252282,Physical Chemistry Chemical Physics,2016
307,K2Ge4O9Mn0.01,K2Ge4O9,Mn4+,0.01,,,298,663,,,,,,450,470,,,945000,663,https://doi.org/10.1039/C6CP00168H,mp-560875, icsd-189270 icsd-31969 icsd-252282,Physical Chemistry Chemical Physics,2016
308,K2Ge4O9Mn0.03,K2Ge4O9,Mn4+,0.03,,,298,663,,,,,,450,470,,,883000,663,https://doi.org/10.1039/C6CP00168H,mp-560875, icsd-189270 icsd-31969 icsd-252282,Physical Chemistry Chemical Physics,2016
309,K2Ge4O9Mn0.05,K2Ge4O9,Mn4+,0.05,,,298,663,,,,,,450,470,,,859000,663,https://doi.org/10.1039/C6CP00168H,mp-560875, icsd-189270 icsd-31969 icsd-252282,Physical Chemistry Chemical Physics,2016
310,Ba2TiGe1.997O8Mn0.003,Ba2TiGe1.997O8,Mn4+,0.003,,,298,666,,,,,,300,,,,1620000,,https://doi.org/10.1016/j.dyepig.2017.06.061,mp-6289, icsd-281271,Dyes and Pigments,2017
311,Ba2TiGe1.994O8Mn0.006,Ba2TiGe1.994O8,Mn4+,0.006,,,298,666,0.7188,0.2811,,,,300,300,435,,1610000,666,https://doi.org/10.1016/j.dyepig.2017.06.061,mp-6289, icsd-281271,Dyes and Pigments,2017
312,Ba2TiGe1.991O8Mn0.009,Ba2TiGe1.991O8,Mn4+,0.009,,,298,666,,,,,,300,,,,1600000,,https://doi.org/10.1016/j.dyepig.2017.06.061,mp-6289, icsd-281271,Dyes and Pigments,2017
313,Ba2TiGe1.988O8Mn0.012,Ba2TiGe1.988O8,Mn4+,0.012,,,298,666,,,,,,300,,,,1570000,,https://doi.org/10.1016/j.dyepig.2017.06.061,mp-6289, icsd-281271,Dyes and Pigments,2017
314,Ba2TiGe1.985O8Mn0.015,Ba2TiGe1.985O8,Mn4+,0.015,,,298,666,,,,,,300,,,,1520000,,https://doi.org/10.1016/j.dyepig.2017.06.061,mp-6289, icsd-281271,Dyes and Pigments,2017
315,K2BaGe8O18Mn0.002,K2BaGe8O18,Mn4+,0.002,,,298,666,0.702,0.298,32.9,,450,330,,,,1077000,666,https://doi.org/10.1016/j.dyepig.2017.03.007,mp-662803, icsd-100439,Dyes and Pigments,2017
316,K2BaGe8O18Mn0.005,K2BaGe8O18,Mn4+,0.005,,,298,666,,,,,,330,,,,957000,666,https://doi.org/10.1016/j.dyepig.2017.03.007,mp-662803, icsd-100439,Dyes and Pigments,2017
317,K2BaGe8O18Mn0.01,K2BaGe8O18,Mn4+,0.01,,,298,666,,,,,,330,,,,872000,666,https://doi.org/10.1016/j.dyepig.2017.03.007,mp-662803, icsd-100439,Dyes and Pigments,2017
318,K2BaGe8O18Mn0.04,K2BaGe8O18,Mn4+,0.04,,,298,666,,,,,,330,,,,849000,666,https://doi.org/10.1016/j.dyepig.2017.03.007,mp-662803, icsd-100439,Dyes and Pigments,2017
319,K2BaGe8O18Mn0.08,K2BaGe8O18,Mn4+,0.08,,,298,666,,,,,,330,,,,759000,666,https://doi.org/10.1016/j.dyepig.2017.03.007,mp-662803, icsd-100439,Dyes and Pigments,2017
320,Li3Mg2Sb0.995O6Mn0.005,Li3Mg2Sb0.995O6,Mn4+,0.005,,,298,666,,,,,,477,477,,,462300,666,https://doi.org/10.1016/j.jallcom.2018.09.162,,,Journal of Alloys and Compounds,2019
321,Li3Mg2Sb0.99O6Mn0.01,Li3Mg2Sb0.99O6,Mn4+,0.01,,,298,666,,,68.1,,,477,477,,,432900,666,https://doi.org/10.1016/j.jallcom.2018.09.162,,,Journal of Alloys and Compounds,2019
322,Li3Mg2Sb0.985O6Mn0.015,Li3Mg2Sb0.985O6,Mn4+,0.015,,,298,666,,,,,,477,477,,,403700,666,https://doi.org/10.1016/j.jallcom.2018.09.162,,,Journal of Alloys and Compounds,2019
323,Li3Mg2Sb0.98O6Mn0.02,Li3Mg2Sb0.98O6,Mn4+,0.02,,,298,666,,,,,,477,477,,,378800,666,https://doi.org/10.1016/j.jallcom.2018.09.162,,,Journal of Alloys and Compounds,2019
324,Li3Mg2Sb0.975O6Mn0.025,Li3Mg2Sb0.975O6,Mn4+,0.025,,,298,666,,,,,,477,477,,,342600,666,https://doi.org/10.1016/j.jallcom.2018.09.162,,,Journal of Alloys and Compounds,2019
325,Li3Mg2Sb0.97O6Mn0.03,Li3Mg2Sb0.97O6,Mn4+,0.03,,,298,666,,,,,,477,477,,,325100,666,https://doi.org/10.1016/j.jallcom.2018.09.162,,,Journal of Alloys and Compounds,2019
326,Li3Mg2Sb0.965O6Mn0.035,Li3Mg2Sb0.965O6,Mn4+,0.035,,,298,666,,,,,,477,477,,,319000,666,https://doi.org/10.1016/j.jallcom.2018.09.162,,,Journal of Alloys and Compounds,2019
327,Li3Mg2Sb0.96O6Mn0.04,Li3Mg2Sb0.96O6,Mn4+,0.04,,,298,666,,,,,,477,477,,,284500,666,https://doi.org/10.1016/j.jallcom.2018.09.162,,,Journal of Alloys and Compounds,2019
328,LiGaGe2O6Mn0.006,LiGaGe2O6,Mn2+,0.006,,,298,669,0.72,0.27,15,,,289,289,,,68500,669,https://doi.org/10.1016/j.jallcom.2015.07.080,mp-1020030, icsd-185705 icsd-185703 icsd-185704,Journal of Alloys and Compounds,2015
329,BaGe3.99O9Mn0.01,BaGe3.99O9,Mn4+,0.01,,,298,669,,,,,,440,440,,,1689000,669,https://doi.org/10.1039/C6TC01813K,mp-9380, icsd-82393,Journal of Materials Chemistry C,2016
330,BaGe3.98O9Mn0.02,BaGe3.98O9,Mn4+,0.02,,,298,669,0.71,0.28,50,,458,440,440,,,1681000,669,https://doi.org/10.1039/C6TC01813K,mp-9380, icsd-82393,Journal of Materials Chemistry C,2016
331,BaGe3.96O9Mn0.04,BaGe3.96O9,Mn4+,0.04,,,298,669,,,,,,440,440,,,1660000,669,https://doi.org/10.1039/C6TC01813K,mp-9380, icsd-82393,Journal of Materials Chemistry C,2016
332,BaGe3.94O9Mn0.06,BaGe3.94O9,Mn4+,0.06,,,298,669,,,,,,440,440,,,1640000,669,https://doi.org/10.1039/C6TC01813K,mp-9380, icsd-82393,Journal of Materials Chemistry C,2016
333,BaGe3.92O9Mn0.08,BaGe3.92O9,Mn4+,0.08,,,298,669,,,,,,440,440,,,1459000,669,https://doi.org/10.1039/C6TC01813K,mp-9380, icsd-82393,Journal of Materials Chemistry C,2016
334,BaGe3.88O9Mn0.12,BaGe3.88O9,Mn4+,0.12,,,298,669,,,,,,440,440,,,1060000,669,https://doi.org/10.1039/C6TC01813K,mp-9380, icsd-82393,Journal of Materials Chemistry C,2016
335,Lu3Al4.998O12Mg0.001Mn0.001,Lu3Al4.998O12Mg0.001,Mn4+,0.001,,,298,670,0.712,0.287,,,,326,326,462,,1296000,670,https://doi.org/10.1039/C7TC02514A,mp-14132, icsd-182354 icsd-23846,Journal of Materials Chemistry C,2017
336,Lu3Al4.994O12Mg0.003Mn0.003,Lu3Al4.994O12Mg0.003,Mn4+,0.003,,,298,670,0.713,0.286,72.41,41.39,,326,326,462,,1242000,670,https://doi.org/10.1039/C7TC02514A,mp-14132, icsd-182354 icsd-23846,Journal of Materials Chemistry C,2017
337,Lu3Al4.994O12Mg0.003Mn0.003,Lu3Al4.994O12Mg0.003,Mn4+,0.003,,,298,670,,,26.33,5.56,,465,,,,,,https://doi.org/10.1039/C7TC02514A,mp-14132, icsd-182354 icsd-23846,Journal of Materials Chemistry C,2017
338,Lu3Al4.986O12Mg0.007Mn0.007,Lu3Al4.986O12Mg0.007,Mn4+,0.007,,,298,670,0.712,0.287,,,,326,326,462,,1064000,670,https://doi.org/10.1039/C7TC02514A,mp-14132, icsd-182354 icsd-23846,Journal of Materials Chemistry C,2017
339,Lu3Al4.98O12Mg0.01Mn0.01,Lu3Al4.98O12Mg0.01,Mn4+,0.01,,,298,670,0.714,0.285,,,,326,326,462,,1010000,670,https://doi.org/10.1039/C7TC02514A,mp-14132, icsd-182354 icsd-23846,Journal of Materials Chemistry C,2017
340,Lu3Al4.97O12Mg0.015Mn0.015,Lu3Al4.97O12Mg0.015,Mn4+,0.015,,,298,670,0.706,0.292,,,,326,326,462,,79000,670,https://doi.org/10.1039/C7TC02514A,mp-14132, icsd-182354 icsd-23846,Journal of Materials Chemistry C,2017
341,Lu3Al4.96O12Mg0.02Mn0.02,Lu3Al4.96O12Mg0.02,Mn4+,0.02,,,298,670,0.703,0.295,,,,326,326,462,,73000,670,https://doi.org/10.1039/C7TC02514A,mp-14132, icsd-182354 icsd-23846,Journal of Materials Chemistry C,2017
342,Sr4LiAl11N14Eu0.004,Sr4LiAl11N14,Eu2+,0.004,,,298,670,0.535,0.519,,,,460,460,310,,,670,https://doi.org/10.1021/acs.chemmater.6b04519,,,Chemistry of Materials,2017
343,Li2Mg3SnO6Mn0.002,Li2Mg3SnO6,Mn4+,0.002,,,298,670,,,,,,330,330,,,309520,670,https://doi.org/10.1016/j.materresbull.2016.11.031,,,Materials Research Bulletin,2017
344,Li2Mg3SnO6Mn0.004,Li2Mg3SnO6,Mn4+,0.004,,,298,670,0.7238,0.2762,36.3,,,330,330,480,,266670,670,https://doi.org/10.1016/j.materresbull.2016.11.031,,,Materials Research Bulletin,2017
345,Li2Mg3SnO6Mn0.006,Li2Mg3SnO6,Mn4+,0.006,,,298,670,,,,,,330,330,,,195230,670,https://doi.org/10.1016/j.materresbull.2016.11.031,,,Materials Research Bulletin,2017
346,Li2Mg3SnO6Mn0.008,Li2Mg3SnO6,Mn4+,0.008,,,298,670,,,,,,330,330,,,183910,670,https://doi.org/10.1016/j.materresbull.2016.11.031,,,Materials Research Bulletin,2017
347,Li2Mg3SnO6Mn0.01,Li2Mg3SnO6,Mn4+,0.01,,,298,670,,,,,,330,330,,,159780,670,https://doi.org/10.1016/j.materresbull.2016.11.031,,,Materials Research Bulletin,2017
348,SrGe3.99O9Mn0.01,SrGe3.99O9,Mn4+,0.01,,,298,670,,,,,,430,430,,,1018000,670,https://doi.org/10.1039/C6TC01813K,mp-9380, icsd-82393,Journal of Materials Chemistry C,2016
349,SrGe3.98O9Mn0.02,SrGe3.98O9,Mn4+,0.02,,,298,670,0.71,0.29,46,,363,430,430,,,997000,670,https://doi.org/10.1039/C6TC01813K,mp-9380, icsd-82393,Journal of Materials Chemistry C,2016
350,SrGe3.96O9Mn0.04,SrGe3.96O9,Mn4+,0.04,,,298,670,,,,,,430,430,,,989000,670,https://doi.org/10.1039/C6TC01813K,mp-9380, icsd-82393,Journal of Materials Chemistry C,2016
351,SrGe3.92O9Mn0.08,SrGe3.92O9,Mn4+,0.08,,,298,670,,,,,,430,430,,,912000,670,https://doi.org/10.1039/C6TC01813K,mp-9380, icsd-82393,Journal of Materials Chemistry C,2016
352,SrGe3.88O9Mn0.12,SrGe3.88O9,Mn4+,0.12,,,298,670,,,,,,430,430,,,872000,670,https://doi.org/10.1039/C6TC01813K,mp-9380, icsd-82393,Journal of Materials Chemistry C,2016
353,SrGe3.84O9Mn0.16,SrGe3.84O9,Mn4+,0.16,,,298,670,,,,,,430,430,,,863000,670,https://doi.org/10.1039/C6TC01813K,mp-9380, icsd-82393,Journal of Materials Chemistry C,2016
354,Li2MgZr0.996O4Mn0.004,Li2MgZr0.996O4,Mn4+,0.004,,,298,670,0.7222,0.2778,32.3,,458,335,335,,,251470,670,https://doi.org/10.1016/j.jlumin.2017.05.002,mp-1222626,,Journal of Luminescence,2017
355,LiAlGe2O6Mn0.006,LiAlGe2O6,Mn2+,0.006,,,298,671,0.72,0.27,32,,,289,289,,,1550000,671,https://doi.org/10.1016/j.jallcom.2015.07.080,mp-1020030, icsd-185705 icsd-185703 icsd-185704,Journal of Alloys and Compounds,2015
356,Mg3P2O8Eu0.04Mn0.09,Mg3P2O8,Eu2+,0.04,Mn2+,0.09,298,671,0.405,0.21,,58.57,,378,,,,297,427,https://doi.org/10.1002/ejic.201500236,"mp-14396,mp-560623,mp-554171", icsd-261231 icsd-31005 icsd-9849 icsd-84710,European Journal of Inorganic Chemistry,2015
357,Mg3P2O8Eu0.04Mn0.15,Mg3P2O8,Eu2+,0.04,Mn2+,0.15,298,671,0.5,0.24,,,,378,,,,210,427,https://doi.org/10.1002/ejic.201500236,"mp-14396,mp-560623,mp-554171", icsd-261231 icsd-31005 icsd-9849 icsd-84710,European Journal of Inorganic Chemistry,2015
358,Mg3P2O8Eu0.04Mn0.24,Mg3P2O8,Eu2+,0.04,Mn2+,0.24,298,671,0.58,0.27,,,,378,,,,148,427,https://doi.org/10.1002/ejic.201500236,"mp-14396,mp-560623,mp-554171", icsd-261231 icsd-31005 icsd-9849 icsd-84710,European Journal of Inorganic Chemistry,2015
359,Li2MgTi0.9999O4Mn0.0001,Li2MgTi0.9999O4,Mn4+,0.0001,,,298,676,,,,,,476,330,476,,640000,676,https://doi.org/10.1016/j.cej.2015.12.027,,,Chemical Engineering Journal,2016
360,Li2MgTi0.9996O4Mn0.0004,Li2MgTi0.9996O4,Mn4+,0.0004,,,298,676,,,,,,476,330,476,,623000,676,https://doi.org/10.1016/j.cej.2015.12.027,,,Chemical Engineering Journal,2016
361,Li2MgTi0.9993O4Mn0.0007,Li2MgTi0.9993O4,Mn4+,0.0007,,,298,676,,,,,,476,330,476,,603000,676,https://doi.org/10.1016/j.cej.2015.12.027,,,Chemical Engineering Journal,2016
362,Li2MgTi0.999O4Mn0.001,Li2MgTi0.999O4,Mn4+,0.001,,,298,676,,,34,15,435,476,330,476,,565000,676,https://doi.org/10.1016/j.cej.2015.12.027,,,Chemical Engineering Journal,2016
363,Li2MgTi0.997O4Mn0.003,Li2MgTi0.997O4,Mn4+,0.003,,,298,676,,,,,,476,330,476,,556000,676,https://doi.org/10.1016/j.cej.2015.12.027,,,Chemical Engineering Journal,2016
364,Li2MgTi0.995O4Mn0.005,Li2MgTi0.995O4,Mn4+,0.005,,,298,676,,,,,,476,330,476,,502000,676,https://doi.org/10.1016/j.cej.2015.12.027,,,Chemical Engineering Journal,2016
365,Li2MgTi0.99O4Mn0.01,Li2MgTi0.99O4,Mn4+,0.01,,,298,676,,,,,,476,330,476,,310000,676,https://doi.org/10.1016/j.cej.2015.12.027,,,Chemical Engineering Journal,2016
366,Ba2GdNbO6Mn0.001,Ba2GdNbO6,Mn4+,0.001,,,298,676,0.709,0.291,,,,360,,,,403000,676,https://doi.org/10.1016/j.ceramint.2017.02.044,"mp-22531,mp-19996", icsd-172405 icsd-109155,Ceramics International,2017
367,Ba2GdNbO6Mn0.005,Ba2GdNbO6,Mn4+,0.005,,,298,676,0.71,0.29,,,,360,360,,,402000,676,https://doi.org/10.1016/j.ceramint.2017.02.044,"mp-22531,mp-19996", icsd-172405 icsd-109155,Ceramics International,2017
368,Ba2GdNbO6Mn0.01,Ba2GdNbO6,Mn4+,0.01,,,298,676,0.713,0.287,,,,360,,,,362000,676,https://doi.org/10.1016/j.ceramint.2017.02.044,"mp-22531,mp-19996", icsd-172405 icsd-109155,Ceramics International,2017
369,Ba2GdNbO6Mn0.015,Ba2GdNbO6,Mn4+,0.015,,,298,676,0.708,0.292,,,,360,,,,284000,676,https://doi.org/10.1016/j.ceramint.2017.02.044,"mp-22531,mp-19996", icsd-172405 icsd-109155,Ceramics International,2017
370,Ba2GdNbO6Mn0.02,Ba2GdNbO6,Mn4+,0.02,,,298,676,0.703,0.297,,,,360,,,,253000,676,https://doi.org/10.1016/j.ceramint.2017.02.044,"mp-22531,mp-19996", icsd-172405 icsd-109155,Ceramics International,2017
371,Ba2GdNbO6Mn0.025,Ba2GdNbO6,Mn4+,0.025,,,298,676,0.711,0.289,,,,360,,,,,676,https://doi.org/10.1016/j.ceramint.2017.02.044,"mp-22531,mp-19996", icsd-172405 icsd-109155,Ceramics International,2017
372,Ca2GdSb0.999O6Mn0.001,Ca2GdSb0.999O6,Mn4+,0.001,,,298,676,,,49.5,,,356,,,,506000,676,https://doi.org/10.1111/jace.16353,,,Journal of the American Ceramic Society,2019
373,Ca2GdSb0.998O6Mn0.002,Ca2GdSb0.998O6,Mn4+,0.002,,,298,676,,,46.3,,,356,,,,499000,676,https://doi.org/10.1111/jace.16353,,,Journal of the American Ceramic Society,2019
374,Ca2GdSb0.996O6Mn0.004,Ca2GdSb0.996O6,Mn4+,0.004,,,298,676,,,41.9,,,356,,,,475000,676,https://doi.org/10.1111/jace.16353,,,Journal of the American Ceramic Society,2019
375,Ca2GdSb0.994O6Mn0.006,Ca2GdSb0.994O6,Mn4+,0.006,,,298,676,0.726,0.274,38.9,29.6,370,356,356,500,,461000,676,https://doi.org/10.1111/jace.16353,,,Journal of the American Ceramic Society,2019
376,Ca2GdSb0.992O6Mn0.008,Ca2GdSb0.992O6,Mn4+,0.008,,,298,676,,,29.4,,,356,,,,424000,676,https://doi.org/10.1111/jace.16353,,,Journal of the American Ceramic Society,2019
377,Ca2GdSb0.99O6Mn0.01,Ca2GdSb0.99O6,Mn4+,0.01,,,298,676,,,23.3,,,356,,,,396000,676,https://doi.org/10.1111/jace.16353,,,Journal of the American Ceramic Society,2019
378,Ca2GdSb0.988O6Mn0.012,Ca2GdSb0.988O6,Mn4+,0.012,,,298,676,,,19.5,,,356,,,,377000,676,https://doi.org/10.1111/jace.16353,,,Journal of the American Ceramic Society,2019
379,Ca2GdTaO6Mn0.002,Ca2GdTaO6,Mn4+,0.002,,,298,676,,,,,,355,,,,446000,676,https://doi.org/10.1016/j.jlumin.2019.116525,mp-1227496,,Journal of Luminescence,2019
380,Ca2GdTaO6Mn0.004,Ca2GdTaO6,Mn4+,0.004,,,298,676,0.729,0.271,33,,,355,355,500,,438000,676,https://doi.org/10.1016/j.jlumin.2019.116525,mp-1227496,,Journal of Luminescence,2019
381,Ca2GdTaO6Mg0.004Mn0.004,Ca2GdTaO6Mg0.004,Mn4+,0.004,,,298,676,0.729,0.271,45,,,375,,,,456000,676,https://doi.org/10.1016/j.jlumin.2019.116525,mp-1227496,,Journal of Luminescence,2019
382,Ca2GdTaO6Li0.004Mn0.004,Ca2GdTaO6Li0.004,Mn4+,0.004,,,298,676,0.729,0.271,,,,390,,,,452000,676,https://doi.org/10.1016/j.jlumin.2019.116525,mp-1227496,,Journal of Luminescence,2019
383,Ca2GdTaO6Na0.004Mn0.004,Ca2GdTaO6Na0.004,Mn4+,0.004,,,298,676,0.729,0.271,,,,405,,,,448000,676,https://doi.org/10.1016/j.jlumin.2019.116525,mp-1227496,,Journal of Luminescence,2019
384,Ca2GdTaO6K0.004Mn0.004,Ca2GdTaO6K0.004,Mn4+,0.004,,,298,676,0.729,0.271,,,,420,,,,441000,676,https://doi.org/10.1016/j.jlumin.2019.116525,mp-1227496,,Journal of Luminescence,2019
385,Ca2GdTaO6Mn0.006,Ca2GdTaO6,Mn4+,0.006,,,298,676,,,,,,355,,,,414000,676,https://doi.org/10.1016/j.jlumin.2019.116525,mp-1227496,,Journal of Luminescence,2019
386,Ca2GdTaO6Mn0.008,Ca2GdTaO6,Mn4+,0.008,,,298,676,,,,,,355,,,,367000,676,https://doi.org/10.1016/j.jlumin.2019.116525,mp-1227496,,Journal of Luminescence,2019
387,Ca2GdTaO6Mn0.01,Ca2GdTaO6,Mn4+,0.01,,,298,676,,,,,,355,,,,347000,676,https://doi.org/10.1016/j.jlumin.2019.116525,mp-1227496,,Journal of Luminescence,2019
388,Ca2GdTaO6Mn0.012,Ca2GdTaO6,Mn4+,0.012,,,298,676,,,,,,355,,,,313000,676,https://doi.org/10.1016/j.jlumin.2019.116525,mp-1227496,,Journal of Luminescence,2019
389,Ba2LaSbO6Mn0.0003,Ba2LaSbO6,Mn4+,0.0003,,,298,678,,,,,,360,360,,,141000,678,https://doi.org/10.1016/j.jlumin.2018.09.059,"mp-551269,mp-556375", icsd-195216 icsd-153136 icsd-151816,Journal of Luminescence,2019
390,Ba2LaSbO6Mn0.0007,Ba2LaSbO6,Mn4+,0.0007,,,298,678,,,,,,360,360,,,130000,678,https://doi.org/10.1016/j.jlumin.2018.09.059,"mp-551269,mp-556375", icsd-195216 icsd-153136 icsd-151816,Journal of Luminescence,2019
391,Ba2LaSbO6Mn0.001,Ba2LaSbO6,Mn4+,0.001,,,298,678,,,,,,360,360,,,105000,678,https://doi.org/10.1016/j.jlumin.2018.09.059,"mp-551269,mp-556375", icsd-195216 icsd-153136 icsd-151816,Journal of Luminescence,2019
392,Ba2LaSbO6Mn0.0013,Ba2LaSbO6,Mn4+,0.0013,,,298,678,,,20.2,,,360,360,,,,678,https://doi.org/10.1016/j.jlumin.2018.09.059,"mp-551269,mp-556375", icsd-195216 icsd-153136 icsd-151816,Journal of Luminescence,2019
393,Ba2LaSbO6Mn0.0015,Ba2LaSbO6,Mn4+,0.0015,,,298,678,,,,,,360,360,,,82000,678,https://doi.org/10.1016/j.jlumin.2018.09.059,"mp-551269,mp-556375", icsd-195216 icsd-153136 icsd-151816,Journal of Luminescence,2019
394,Ba2LaSbO6Mn0.002,Ba2LaSbO6,Mn4+,0.002,,,298,678,,,,,,360,360,,,71000,678,https://doi.org/10.1016/j.jlumin.2018.09.059,"mp-551269,mp-556375", icsd-195216 icsd-153136 icsd-151816,Journal of Luminescence,2019
395,Mg2Al4Si5O18Mn0.005,Mg2Al4Si5O18,Mn4+,0.005,,,298,680,0.706,0.294,,,,323,,,,,680,https://doi.org/10.1016/j.dyepig.2017.08.050,"mp-6174,mp-684265", icsd-158750 icsd-165866 icsd-190522 icsd-190521 icsd-86347 icsd-261438 icsd-158748 icsd-158747 icsd-156362 icsd-190520 icsd-158749 icsd-86346 icsd-158751 icsd-190523 icsd-261437 icsd-158752,Dyes and Pigments,2018
396,Mg2Al4Si5O18Mn0.01,Mg2Al4Si5O18,Mn4+,0.01,,,298,680,0.708,0.292,,,,323,,,,1157000,680,https://doi.org/10.1016/j.dyepig.2017.08.050,"mp-6174,mp-684265", icsd-158750 icsd-165866 icsd-190522 icsd-190521 icsd-86347 icsd-261438 icsd-158748 icsd-158747 icsd-156362 icsd-190520 icsd-158749 icsd-86346 icsd-158751 icsd-190523 icsd-261437 icsd-158752,Dyes and Pigments,2018
397,Mg2Al4Si5O18Mn0.015,Mg2Al4Si5O18,Mn4+,0.015,,,298,680,0.706,0.294,,,,323,,,,1088000,680,https://doi.org/10.1016/j.dyepig.2017.08.050,"mp-6174,mp-684265", icsd-158750 icsd-165866 icsd-190522 icsd-190521 icsd-86347 icsd-261438 icsd-158748 icsd-158747 icsd-156362 icsd-190520 icsd-158749 icsd-86346 icsd-158751 icsd-190523 icsd-261437 icsd-158752,Dyes and Pigments,2018
398,Mg2Al4Si5O18Mn0.02,Mg2Al4Si5O18,Mn4+,0.02,,,298,680,0.702,0.298,,,,323,328,,,1044000,680,https://doi.org/10.1016/j.dyepig.2017.08.050,"mp-6174,mp-684265", icsd-158750 icsd-165866 icsd-190522 icsd-190521 icsd-86347 icsd-261438 icsd-158748 icsd-158747 icsd-156362 icsd-190520 icsd-158749 icsd-86346 icsd-158751 icsd-190523 icsd-261437 icsd-158752,Dyes and Pigments,2018
399,Mg2Al4Si5O18Mn0.02,Mg2Al4Si5O18,Mn4+,0.02,,,300,680,,,,,,323,,,,1001000,,https://doi.org/10.1016/j.dyepig.2017.08.050,"mp-6174,mp-684265", icsd-158750 icsd-165866 icsd-190522 icsd-190521 icsd-86347 icsd-261438 icsd-158748 icsd-158747 icsd-156362 icsd-190520 icsd-158749 icsd-86346 icsd-158751 icsd-190523 icsd-261437 icsd-158752,Dyes and Pigments,2018
400,Mg2Al4Si5O18Mn0.02,Mg2Al4Si5O18,Mn4+,0.02,,,320,680,,,,,,323,,,,979000,,https://doi.org/10.1016/j.dyepig.2017.08.050,"mp-6174,mp-684265", icsd-158750 icsd-165866 icsd-190522 icsd-190521 icsd-86347 icsd-261438 icsd-158748 icsd-158747 icsd-156362 icsd-190520 icsd-158749 icsd-86346 icsd-158751 icsd-190523 icsd-261437 icsd-158752,Dyes and Pigments,2018
401,Mg2Al4Si5O18Mn0.02,Mg2Al4Si5O18,Mn4+,0.02,,,340,680,,,,,,323,,,,978000,,https://doi.org/10.1016/j.dyepig.2017.08.050,"mp-6174,mp-684265", icsd-158750 icsd-165866 icsd-190522 icsd-190521 icsd-86347 icsd-261438 icsd-158748 icsd-158747 icsd-156362 icsd-190520 icsd-158749 icsd-86346 icsd-158751 icsd-190523 icsd-261437 icsd-158752,Dyes and Pigments,2018
402,Mg2Al4Si5O18Mn0.02,Mg2Al4Si5O18,Mn4+,0.02,,,360,680,,,,,,323,,,,948000,,https://doi.org/10.1016/j.dyepig.2017.08.050,"mp-6174,mp-684265", icsd-158750 icsd-165866 icsd-190522 icsd-190521 icsd-86347 icsd-261438 icsd-158748 icsd-158747 icsd-156362 icsd-190520 icsd-158749 icsd-86346 icsd-158751 icsd-190523 icsd-261437 icsd-158752,Dyes and Pigments,2018
403,Mg2Al4Si5O18Mn0.02,Mg2Al4Si5O18,Mn4+,0.02,,,380,680,,,,,,323,,,,861000,,https://doi.org/10.1016/j.dyepig.2017.08.050,"mp-6174,mp-684265", icsd-158750 icsd-165866 icsd-190522 icsd-190521 icsd-86347 icsd-261438 icsd-158748 icsd-158747 icsd-156362 icsd-190520 icsd-158749 icsd-86346 icsd-158751 icsd-190523 icsd-261437 icsd-158752,Dyes and Pigments,2018
404,Mg2Al4Si5O18Mn0.02,Mg2Al4Si5O18,Mn4+,0.02,,,400,680,,,,,,323,,,,671000,,https://doi.org/10.1016/j.dyepig.2017.08.050,"mp-6174,mp-684265", icsd-158750 icsd-165866 icsd-190522 icsd-190521 icsd-86347 icsd-261438 icsd-158748 icsd-158747 icsd-156362 icsd-190520 icsd-158749 icsd-86346 icsd-158751 icsd-190523 icsd-261437 icsd-158752,Dyes and Pigments,2018
405,Mg2Al4Si5O18Mn0.02,Mg2Al4Si5O18,Mn4+,0.02,,,420,680,,,,,,323,,,,390000,,https://doi.org/10.1016/j.dyepig.2017.08.050,"mp-6174,mp-684265", icsd-158750 icsd-165866 icsd-190522 icsd-190521 icsd-86347 icsd-261438 icsd-158748 icsd-158747 icsd-156362 icsd-190520 icsd-158749 icsd-86346 icsd-158751 icsd-190523 icsd-261437 icsd-158752,Dyes and Pigments,2018
406,Mg2Al4Si5O18Mn0.02,Mg2Al4Si5O18,Mn4+,0.02,,,440,680,,,,,,323,,,,172000,,https://doi.org/10.1016/j.dyepig.2017.08.050,"mp-6174,mp-684265", icsd-158750 icsd-165866 icsd-190522 icsd-190521 icsd-86347 icsd-261438 icsd-158748 icsd-158747 icsd-156362 icsd-190520 icsd-158749 icsd-86346 icsd-158751 icsd-190523 icsd-261437 icsd-158752,Dyes and Pigments,2018
407,Mg2Al4Si5O18Mn0.02,Mg2Al4Si5O18,Mn4+,0.02,,,460,680,,,,,,323,,,,75000,,https://doi.org/10.1016/j.dyepig.2017.08.050,"mp-6174,mp-684265", icsd-158750 icsd-165866 icsd-190522 icsd-190521 icsd-86347 icsd-261438 icsd-158748 icsd-158747 icsd-156362 icsd-190520 icsd-158749 icsd-86346 icsd-158751 icsd-190523 icsd-261437 icsd-158752,Dyes and Pigments,2018
408,Mg2Al4Si5O18Mn0.02,Mg2Al4Si5O18,Mn4+,0.02,,,480,680,,,,,,323,,,,34000,,https://doi.org/10.1016/j.dyepig.2017.08.050,"mp-6174,mp-684265", icsd-158750 icsd-165866 icsd-190522 icsd-190521 icsd-86347 icsd-261438 icsd-158748 icsd-158747 icsd-156362 icsd-190520 icsd-158749 icsd-86346 icsd-158751 icsd-190523 icsd-261437 icsd-158752,Dyes and Pigments,2018
