Repository: zzzmmp/AIPD-Mid

File: data/3.csv (part 3 of 4)
19,Ca1.97Na1.03Zn2V3O12Sm0.03,Ca1.97Na1.03Zn2V3O12,Sm3+,0.03,,,298,497,0.2673,0.3794,,,,365,340,,,9030000,497,https://doi.org/10.1016/j.jpcs.2013.05.002,mp-706235,,Journal of Physics and Chemistry of Solids,2013
20,Ca1.92Na1.08Zn2V3O12Sm0.08,Ca1.92Na1.08Zn2V3O12,Sm3+,0.08,,,298,497,0.2794,0.374,15.1,,,365,340,,,,497,https://doi.org/10.1016/j.jpcs.2013.05.002,mp-706235,,Journal of Physics and Chemistry of Solids,2013
21,Ca1.9Na1.1Zn2V3O12Sm0.1,Ca1.9Na1.1Zn2V3O12,Sm3+,0.1,,,298,497,0.2931,0.3741,,,,365,340,,,,497,https://doi.org/10.1016/j.jpcs.2013.05.002,mp-706235,,Journal of Physics and Chemistry of Solids,2013
22,Ba3Sc4O9Bi0.016,Ba3Sc4O9,Bi3+,0.016,,,298,500,0.2553,0.4034,,,486,330,,,,729.12,500,https://doi.org/10.1111/jace.14789,,,Journal of the American Ceramic Society,2017
417,Ba3Y0.9B4O12Ce0.05Tb0.5,Ba3Y0.9B4O12,Ce3+,0.05,Tb3+,0.5,298,544,0.313,0.526,,,,360,,,,,544,https://doi.org/10.1111/j.1551-2916.2012.05464.x,,,Journal of the American Ceramic Society,2012
418,Sr0.83Ba0.15Si2O2N2Eu0.02,Sr0.83Ba0.15Si2O2N2,Eu2+,0.02,,,298,544,0.358,0.606,89,,,450,,,,,,https://doi.org/10.1021/cm802394w,mp-6764, icsd-419450 icsd-173758,Chemistry of Materials,2008
419,Sr0.73Ba0.25Si2O2N2Eu0.02,Sr0.73Ba0.25Si2O2N2,Eu2+,0.02,,,298,544,0.361,0.602,79,,560,450,,,,,,https://doi.org/10.1021/cm802394w,mp-6764, icsd-419450 icsd-173758,Chemistry of Materials,2008
420,NaBaYB2O6Ce0.02Tb0.01,NaBaYB2O6,Ce3+,0.02,Tb3+,0.01,298,544,0.27,0.397,,,,360,,,,62.78,,https://doi.org/10.1111/jace.15693,mp-1182342,,Journal of the American Ceramic Society,2018
421,NaBaYB2O6Ce0.02Tb0.02,NaBaYB2O6,Ce3+,0.02,Tb3+,0.02,298,544,0.287,0.457,,,,360,,,,58.62,,https://doi.org/10.1111/jace.15693,mp-1182342,,Journal of the American Ceramic Society,2018
422,NaBaYB2O6Ce0.02Tb0.03,NaBaYB2O6,Ce3+,0.02,Tb3+,0.03,298,544,0.3,0.499,,,,360,360,,,50.24,542,https://doi.org/10.1111/jace.15693,mp-1182342,,Journal of the American Ceramic Society,2018
423,NaBaYB2O6Ce0.02Tb0.04,NaBaYB2O6,Ce3+,0.02,Tb3+,0.04,298,544,0.315,0.549,,,,360,,,,42.86,,https://doi.org/10.1111/jace.15693,mp-1182342,,Journal of the American Ceramic Society,2018
424,NaBaYB2O6Ce0.02Tb0.05,NaBaYB2O6,Ce3+,0.02,Tb3+,0.05,298,544,0.323,0.565,,,,360,,,,39.71,,https://doi.org/10.1111/jace.15693,mp-1182342,,Journal of the American Ceramic Society,2018
425,NaBaYB2O6Tb0.03,NaBaYB2O6,Tb3+,0.03,,,298,544,,,,,493,254,,,,,542,https://doi.org/10.1111/jace.15693,mp-1182342,,Journal of the American Ceramic Society,2018
426,CaBi2Ta2O9Tb0.15,CaBi2Ta2O9,Tb3+,0.15,,,298,544,0.3018,0.4381,,,,379,379,355,,,544,https://doi.org/10.1016/j.optcom.2014.03.072,"mp-556697,mvc-16422,mp-556848", icsd-92056 icsd-20667,Optics Communications,2014
427,SrMoO4Tb0.05,SrMoO4,Tb3+,0.05,,,298,544,0.2867,0.5789,,,,258,258,,,760000,544,https://doi.org/10.1016/j.materresbull.2010.12.016,mp-18834, icsd-193794 icsd-250491 icsd-23700 icsd-28025 icsd-194080 icsd-173125 icsd-173120 icsd-245803 icsd-245802 icsd-173122 icsd-239418 icsd-248458 icsd-99089 icsd-194081,Materials Research Bulletin,2011
428,Sr2LiScB4O10Ce0.03Tb0.01,Sr2LiScB4O10,Ce3+,0.03,Tb3+,0.01,298,544,0.244,0.282,,,,325,,,,73.144,385,https://doi.org/10.1021/acs.inorgchem.9b00639,mp-8796, icsd-68429,Inorganic Chemistry,2019
429,Sr2LiScB4O10Ce0.03Tb0.03,Sr2LiScB4O10,Ce3+,0.03,Tb3+,0.03,298,544,0.268,0.372,,,,325,,,,,385,https://doi.org/10.1021/acs.inorgchem.9b00639,mp-8796, icsd-68429,Inorganic Chemistry,2019
430,Sr2LiScB4O10Ce0.03Tb0.05,Sr2LiScB4O10,Ce3+,0.03,Tb3+,0.05,298,544,0.292,0.458,39.67,,,325,,,,57.003,385,https://doi.org/10.1021/acs.inorgchem.9b00639,mp-8796, icsd-68429,Inorganic Chemistry,2019
431,Sr2LiScB4O10Ce0.03Tb0.07,Sr2LiScB4O10,Ce3+,0.03,Tb3+,0.07,298,544,0.312,0.513,,,,325,,,,,385,https://doi.org/10.1021/acs.inorgchem.9b00639,mp-8796, icsd-68429,Inorganic Chemistry,2019
432,Sr2LiScB4O10Ce0.03Tb0.1,Sr2LiScB4O10,Ce3+,0.03,Tb3+,0.1,298,544,0.33,0.54,43.49,,,325,,,,42.848,385,https://doi.org/10.1021/acs.inorgchem.9b00639,mp-8796, icsd-68429,Inorganic Chemistry,2019
433,Sr2LiScB4O10Ce0.03Tb0.15,Sr2LiScB4O10,Ce3+,0.03,Tb3+,0.15,298,544,0.325,0.558,,,,325,,,,35.483,385,https://doi.org/10.1021/acs.inorgchem.9b00639,mp-8796, icsd-68429,Inorganic Chemistry,2019
434,Sr2LiScB4O10Ce0.03Tb0.2,Sr2LiScB4O10,Ce3+,0.03,Tb3+,0.2,298,544,0.34,0.566,45.87,,,325,,,,26.566,385,https://doi.org/10.1021/acs.inorgchem.9b00639,mp-8796, icsd-68429,Inorganic Chemistry,2019
435,Sr2LiScB4O10Ce0.03Tb0.25,Sr2LiScB4O10,Ce3+,0.03,Tb3+,0.25,298,544,0.339,0.58,,,,325,,,,,385,https://doi.org/10.1021/acs.inorgchem.9b00639,mp-8796, icsd-68429,Inorganic Chemistry,2019
436,Sr2LiScB4O10Ce0.03Tb0.3,Sr2LiScB4O10,Ce3+,0.03,Tb3+,0.3,298,544,0.338,0.582,,,,325,,,,17.41,385,https://doi.org/10.1021/acs.inorgchem.9b00639,mp-8796, icsd-68429,Inorganic Chemistry,2019
437,Mg2Y8Si6O26Ce0.01Tb0.05,Mg2Y8Si6O26,Ce3+,0.01,Tb3+,0.05,298,544,0.251,0.333,62,,,292,,,,,,https://doi.org/10.1021/jp204824d,,,Journal of Physical Chemistry C,2011
438,Mg2Y8Si6O26Ce0.01Tb0.08,Mg2Y8Si6O26,Ce3+,0.01,Tb3+,0.08,298,544,0.284,0.429,68,,,292,,,,,,https://doi.org/10.1021/jp204824d,,,Journal of Physical Chemistry C,2011
439,Ca3Gd0.9Ga3B4O15Ce0.05Tb0.05,Ca3Gd0.9Ga3B4O15,Ce3+,0.05,Tb3+,0.05,298,544,0.2068,0.1852,65.2,,,344,,,,25.35,400,https://doi.org/10.1016/j.ceramint.2017.12.082,,,Ceramics International,2018
440,Ca3Gd0.85Ga3B4O15Ce0.05Tb0.1,Ca3Gd0.85Ga3B4O15,Ce3+,0.05,Tb3+,0.1,298,544,0.237,0.2618,69.3,,,344,,,,23.54,400,https://doi.org/10.1016/j.ceramint.2017.12.082,,,Ceramics International,2018
441,Ca3Gd0.65Ga3B4O15Ce0.05Tb0.3,Ca3Gd0.65Ga3B4O15,Ce3+,0.05,Tb3+,0.3,298,544,0.298,0.4105,75.5,,,344,,,,18.75,400,https://doi.org/10.1016/j.ceramint.2017.12.082,,,Ceramics International,2018
442,Ca3Gd0.45Ga3B4O15Ce0.05Tb0.5,Ca3Gd0.45Ga3B4O15,Ce3+,0.05,Tb3+,0.5,298,544,0.3263,0.4791,61.2,,,344,,,,14.11,400,https://doi.org/10.1016/j.ceramint.2017.12.082,,,Ceramics International,2018
443,Ca4.8P2SiO12Ce0.03Tb0.01,Ca4.8P2SiO12,Ce3+,0.03,Tb3+,0.01,298,544,0.235,0.301,0.494,,,307,307,,,61.04,416,https://doi.org/10.1039/C3TC00039G,mp-1227400,,Journal of Materials Chemistry C,2013
444,Ca4.7P2SiO12Ce0.03Tb0.03,Ca4.7P2SiO12,Ce3+,0.03,Tb3+,0.03,298,544,0.277,0.402,0.549,,,307,307,,,43.22,416,https://doi.org/10.1039/C3TC00039G,mp-1227400,,Journal of Materials Chemistry C,2013
445,Ca4.6P2SiO12Ce0.03Tb0.05,Ca4.6P2SiO12,Ce3+,0.03,Tb3+,0.05,298,544,0.306,0.5,0.56,,,307,307,,,31.27,416,https://doi.org/10.1039/C3TC00039G,mp-1227400,,Journal of Materials Chemistry C,2013
446,Ca4.5P2SiO12Ce0.03Tb0.07,Ca4.5P2SiO12,Ce3+,0.03,Tb3+,0.07,298,544,0.313,0.523,0.468,,,307,307,,,20.82,416,https://doi.org/10.1039/C3TC00039G,mp-1227400,,Journal of Materials Chemistry C,2013
447,Ca4.35P2SiO12Ce0.03Tb0.1,Ca4.35P2SiO12,Ce3+,0.03,Tb3+,0.1,298,544,0.318,0.542,0.403,,,307,307,,,15.6,416,https://doi.org/10.1039/C3TC00039G,mp-1227400,,Journal of Materials Chemistry C,2013
448,La2.85GaGe5O16Tb0.15,La2.85GaGe5O16,Tb3+,0.15,,,298,544,0.2643,0.4813,,,,377,377,370,352,2980000,544,https://doi.org/10.1039/C4TC01091D,mp-652961, icsd-50521,Journal of Materials Chemistry C,2014
449,La2.84GaGe5O16Tb0.15Eu0.01,La2.84GaGe5O16,Tb3+,0.15,Eu3+,0.01,298,544,,,,,,377,377,370,352,2160000,544,https://doi.org/10.1039/C4TC01091D,mp-652961, icsd-50521,Journal of Materials Chemistry C,2014
450,La2.8GaGe5O16Tb0.15Eu0.05,La2.8GaGe5O16,Tb3+,0.15,Eu3+,0.05,298,544,0.3832,0.4199,,,623,377,377,370,352,1550000,544,https://doi.org/10.1039/C4TC01091D,mp-652961, icsd-50521,Journal of Materials Chemistry C,2014
451,La2.8GaGe5O16Tb0.15Eu0.05,La2.8GaGe5O16,Tb3+,0.15,Eu3+,0.05,423,544,0.3796,0.3988,,,,377,,,,,544,https://doi.org/10.1039/C4TC01091D,mp-652961, icsd-50521,Journal of Materials Chemistry C,2014
452,La2.8GaGe5O16Tb0.15Eu0.05,La2.8GaGe5O16,Tb3+,0.15,Eu3+,0.05,523,544,0.3483,0.3853,,,,377,,,,,544,https://doi.org/10.1039/C4TC01091D,mp-652961, icsd-50521,Journal of Materials Chemistry C,2014
453,La2.78GaGe5O16Tb0.15Eu0.07,La2.78GaGe5O16,Tb3+,0.15,Eu3+,0.07,298,544,0.4156,0.4085,,,,377,377,370,352,,544,https://doi.org/10.1039/C4TC01091D,mp-652961, icsd-50521,Journal of Materials Chemistry C,2014
454,Ca3YGa3B4O15Tb0.07,Ca3YGa3B4O15,Tb3+,0.07,,,298,544,0.314,0.573,,,,365,,,,,,https://doi.org/10.1021/jp107856d,mp-695475,,Journal of Physical Chemistry C,2011
455,MgY4Si3O13Tb0.1,MgY4Si3O13,Tb3+,0.1,,,298,544,0.275,0.484,,,,237,237,,,,544,https://doi.org/10.1016/j.ceramint.2017.09.005,,,Ceramics International,2017
456,MgY4Si3O13Ce0.01Tb0.03,MgY4Si3O13,Ce3+,0.01,Tb3+,0.03,298,544,0.189,0.195,,,,320,,,,28.924,395,https://doi.org/10.1016/j.ceramint.2017.09.005,,,Ceramics International,2017
457,MgY4Si3O13Ce0.01Tb0.1,MgY4Si3O13,Ce3+,0.01,Tb3+,0.1,298,544,0.208,0.257,,,,320,,,,27.719,395,https://doi.org/10.1016/j.ceramint.2017.09.005,,,Ceramics International,2017
458,MgY4Si3O13Ce0.01Tb0.14,MgY4Si3O13,Ce3+,0.01,Tb3+,0.14,298,544,0.226,0.317,,,,320,,,,26.752,395,https://doi.org/10.1016/j.ceramint.2017.09.005,,,Ceramics International,2017
459,MgY4Si3O13Ce0.01Tb0.25,MgY4Si3O13,Ce3+,0.01,Tb3+,0.25,298,544,0.246,0.382,,,,320,,,,24.425,395,https://doi.org/10.1016/j.ceramint.2017.09.005,,,Ceramics International,2017
460,MgY4Si3O13Ce0.01Tb0.3,MgY4Si3O13,Ce3+,0.01,Tb3+,0.3,298,544,0.257,0.416,,,,320,,,,24.345,395,https://doi.org/10.1016/j.ceramint.2017.09.005,,,Ceramics International,2017
461,Sr0.83Ba0.15Si2N2O2Eu0.02,Sr0.83Ba0.15Si2N2O2,Eu3+,0.02,,,298,544,0.358,0.606,89,,,450,,,,,,https://doi.org/10.1021/cm802394w,,,Chemistry of Materials,2008
462,Sr0.73Ba0.25Si2N2O2Eu0.02,Sr0.73Ba0.25Si2N2O2,Eu3+,0.02,,,298,544,0.361,0.602,79,,560,450,,,,,,https://doi.org/10.1021/cm802394w,,,Chemistry of Materials,2008
463,NaLa0.8MgWO6Tb0.2,NaLa0.8MgWO6,Tb3+,0.2,,,298,544,0.331,0.642,,3.8,,485,485,,,,544,https://doi.org/10.1016/j.materresbull.2012.03.023,"mp-558194,mp-556619", icsd-187079 icsd-174386 icsd-172413 icsd-40497,Materials Research Bulletin,2012
464,Sr1.910MgB2O6Ce0.05Tb0.01,Sr1.910MgB2O6,Ce3+,0.05,Tb3+,0.01,298,544,0.2017,0.2716,,,,323,,,,27.69,393,https://doi.org/10.1039/C9DT04092G,mp-13541, icsd-240897,Dalton Transactions,2020
465,Sr1.88MgB2O6Ce0.05Tb0.03,Sr1.88MgB2O6,Ce3+,0.05,Tb3+,0.03,298,544,0.219,0.3725,,,,323,,,,26.73,393,https://doi.org/10.1039/C9DT04092G,mp-13541, icsd-240897,Dalton Transactions,2020
466,Sr1.85MgB2O6Ce0.05Tb0.05,Sr1.85MgB2O6,Ce3+,0.05,Tb3+,0.05,298,544,0.2268,0.4136,66.39,48.92,515,323,,,,22.92,393,https://doi.org/10.1039/C9DT04092G,mp-13541, icsd-240897,Dalton Transactions,2020
467,Sr1.82MgB2O6Ce0.05Tb0.07,Sr1.82MgB2O6,Ce3+,0.05,Tb3+,0.07,298,544,0.224,0.4061,,,,323,,,,22.25,393,https://doi.org/10.1039/C9DT04092G,mp-13541, icsd-240897,Dalton Transactions,2020
468,Sr1.775MgB2O6Ce0.05Tb0.1,Sr1.775MgB2O6,Ce3+,0.05,Tb3+,0.1,298,544,0.2151,0.3683,,,,323,,,,,,https://doi.org/10.1039/C9DT04092G,mp-13541, icsd-240897,Dalton Transactions,2020
469,NaCa0.96PO4Ce0.02Tb0.02,NaCa0.96PO4,Ce3+,0.02,Tb3+,0.02,298,544,0.27,0.38,,49.1,,328,,,,2741000,,https://doi.org/10.1002/ejic.201000392,mp-14401, icsd-35629,European Journal of Inorganic Chemistry,2010
470,NaCa0.94PO4Ce0.02Tb0.04,NaCa0.94PO4,Ce3+,0.02,Tb3+,0.04,298,544,,,,76.2,,328,,,,,,https://doi.org/10.1002/ejic.201000392,mp-14401, icsd-35629,European Journal of Inorganic Chemistry,2010
471,NaCa0.92PO4Ce0.02Tb0.06,NaCa0.92PO4,Ce3+,0.02,Tb3+,0.06,298,544,,,,74.7,,328,,,,,,https://doi.org/10.1002/ejic.201000392,mp-14401, icsd-35629,European Journal of Inorganic Chemistry,2010
472,NaCa0.9PO4Ce0.02Tb0.08,NaCa0.9PO4,Ce3+,0.02,Tb3+,0.08,298,544,0.32,0.56,,,,328,,,,,,https://doi.org/10.1002/ejic.201000392,mp-14401, icsd-35629,European Journal of Inorganic Chemistry,2010
473,NaCa0.96PO4Tb0.04,NaCa0.96PO4,Tb3+,0.04,,,298,544,0.315,0.671,,,,369,,,,6180000,544,https://doi.org/10.1016/j.ceramint.2013.12.101,mp-14401, icsd-35629,Ceramics International,2014
474,NaCa0.94PO4Tb0.04Eu0.02,NaCa0.94PO4,Tb3+,0.04,Eu3+,0.02,298,544,0.361,0.623,,,,369,,,,5910000,544,https://doi.org/10.1016/j.ceramint.2013.12.101,mp-14401, icsd-35629,Ceramics International,2014
475,NaCa0.92PO4Tb0.04Eu0.04,NaCa0.92PO4,Tb3+,0.04,Eu3+,0.04,298,544,0.401,0.583,,,,369,,,,,,https://doi.org/10.1016/j.ceramint.2013.12.101,mp-14401, icsd-35629,Ceramics International,2014
476,NaCa0.9PO4Tb0.04Eu0.06,NaCa0.9PO4,Tb3+,0.04,Eu3+,0.06,298,544,0.432,0.551,,,,369,,,,3120000,544,https://doi.org/10.1016/j.ceramint.2013.12.101,mp-14401, icsd-35629,Ceramics International,2014
477,NaCa0.88PO4Tb0.04Eu0.08,NaCa0.88PO4,Tb3+,0.04,Eu3+,0.08,298,544,0.474,0.512,,,,369,,,,,,https://doi.org/10.1016/j.ceramint.2013.12.101,mp-14401, icsd-35629,Ceramics International,2014
478,Sr7ZrP6O24Tb0.01,Sr7ZrP6O24,Tb3+,0.01,,,298,544,0.265,0.32,,,,374,,,,3970000,544,https://doi.org/10.1016/j.jallcom.2017.02.199,,,Journal of Alloys and Compounds,2017
479,Sr7ZrP6O24Tb0.01Eu0.005,Sr7ZrP6O24,Tb3+,0.01,Eu3+,0.005,298,544,0.309,0.322,,,,374,,,,2850000,544,https://doi.org/10.1016/j.jallcom.2017.02.199,,,Journal of Alloys and Compounds,2017
480,Sr7ZrP6O24Tb0.01Eu0.01,Sr7ZrP6O24,Tb3+,0.01,Eu3+,0.01,298,544,0.337,0.322,,,,374,,,,2300000,544,https://doi.org/10.1016/j.jallcom.2017.02.199,,,Journal of Alloys and Compounds,2017
481,Ba2Y0.82B2O6ClCe0.03Tb0.15,Ba2Y0.82B2O6Cl,Ce3+,0.03,Tb3+,0.15,298,545,,,,,,360,,,,6.67,420,https://doi.org/10.1111/jace.12916,mp-866310, icsd-262072,Journal of the American Ceramic Society,2014
482,Ba2Y0.47B2O6ClCe0.03Tb0.5,Ba2Y0.47B2O6Cl,Ce3+,0.03,Tb3+,0.5,298,545,,,,,,360,,,,1.58,420,https://doi.org/10.1111/jace.12916,mp-866310, icsd-262072,Journal of the American Ceramic Society,2014
483,Ba2Y0.47B2O6ClCe0.03Tb0.5,Ba2Y0.47B2O6Cl,Ce3+,0.03,Tb3+,0.5,298,545,0.328,0.591,,,,360,,,,2094000,545,https://doi.org/10.1111/jace.12916,mp-866310, icsd-262072,Journal of the American Ceramic Society,2014
484,Ba3Sc4O9Bi0.016,Ba3Sc4O9,Bi3+,0.016,,,298,545,0.3708,0.5228,,,508,377,,,,883.45,545,https://doi.org/10.1111/jace.14789,,,Journal of the American Ceramic Society,2017
485,Ca0.99Sr2Al2O6Ce0.01,Ca0.99Sr2Al2O6,Ce3+,0.01,,,303,545,0.3553,0.5541,31,,485,375,375,,,,545,https://doi.org/10.1016/j.jlumin.2018.10.119,mp-3393, icsd-71860 icsd-66062,Journal of Luminescence,2019
486,Ca3La5.4Si6O24Ce0.5Tb0.1,Ca3La5.4Si6O24,Ce3+,0.5,Tb3+,0.1,298,545,0.27,0.35,,,,288,288,355,,,420,https://doi.org/10.1111/jace.12846,,,Journal of the American Ceramic Society,2014
487,Ca3La5.2Si6O24Ce0.5Tb0.3,Ca3La5.2Si6O24,Ce3+,0.5,Tb3+,0.3,298,545,0.31,0.48,,,,288,288,355,,,420,https://doi.org/10.1111/jace.12846,,,Journal of the American Ceramic Society,2014
488,Ca3La5Si6O24Ce0.5Tb0.5,Ca3La5Si6O24,Ce3+,0.5,Tb3+,0.5,298,545,0.32,0.52,,,,288,288,355,,,420,https://doi.org/10.1111/jace.12846,,,Journal of the American Ceramic Society,2014
489,Ca3La4.8Si6O24Ce0.5Tb0.7,Ca3La4.8Si6O24,Ce3+,0.5,Tb3+,0.7,298,545,0.33,0.55,,,,288,288,355,,,420,https://doi.org/10.1111/jace.12846,,,Journal of the American Ceramic Society,2014
490,Ca3La4.6Si6O24Ce0.5Tb0.9,Ca3La4.6Si6O24,Ce3+,0.5,Tb3+,0.9,298,545,0.33,0.55,,,,288,288,355,,,420,https://doi.org/10.1111/jace.12846,,,Journal of the American Ceramic Society,2014
491,Ca3La4.4Si6O24Ce0.5Tb1.1,Ca3La4.4Si6O24,Ce3+,0.5,Tb3+,1.1,298,545,0.33,0.56,,,,288,288,355,,,420,https://doi.org/10.1111/jace.12846,,,Journal of the American Ceramic Society,2014
492,Ca3La5.5Si6O24Tb0.5,Ca3La5.5Si6O24,Tb3+,0.5,,,298,545,0.35,0.55,,,,257,238,355,,,545,https://doi.org/10.1111/jace.12846,,,Journal of the American Ceramic Society,2014
493,Mg1.25Si1.25Al2.5O3N3Ce0.03Tb0.01,Mg1.25Si1.25Al2.5O3N3,Ce3+,0.03,Tb3+,0.01,298,545,,,,,,335,,,,35.43,,https://doi.org/10.1039/C8TC05330H,,,Journal of Materials Chemistry C,2019
494,Mg1.25Si1.25Al2.5O3N3Ce0.03Tb0.02,Mg1.25Si1.25Al2.5O3N3,Ce3+,0.03,Tb3+,0.02,298,545,0.3503,0.5651,,,468,335,,,,31.82,,https://doi.org/10.1039/C8TC05330H,,,Journal of Materials Chemistry C,2019
495,Mg1.25Si1.25Al2.5O3N3Ce0.03Tb0.03,Mg1.25Si1.25Al2.5O3N3,Ce3+,0.03,Tb3+,0.03,298,545,,,,,,335,,,,31.2,,https://doi.org/10.1039/C8TC05330H,,,Journal of Materials Chemistry C,2019
496,Mg1.25Si1.25Al2.5O3N3Ce0.03Tb0.04,Mg1.25Si1.25Al2.5O3N3,Ce3+,0.03,Tb3+,0.04,298,545,,,,,,335,,,,26.8,,https://doi.org/10.1039/C8TC05330H,,,Journal of Materials Chemistry C,2019
497,Mg1.25Si1.25Al2.5O3N3Tb0.02,Mg1.25Si1.25Al2.5O3N3,Tb3+,0.02,,,298,545,0.3209,0.421,,,468,335,335,,,,545,https://doi.org/10.1039/C8TC05330H,,,Journal of Materials Chemistry C,2019
498,CaGdW4O16Tb0.5,CaGdW4O16,Tb3+,0.5,,,298,545,0.334,0.602,82.5,,,380,380,,,0.573,545,https://doi.org/10.1016/j.dyepig.2017.12.067,,,Dyes and Pigments,2018
499,Ba0.52Sr0.4YSi2Al2O2N5Eu0.08,Ba0.52Sr0.4YSi2Al2O2N5,Eu2+,0.08,,,298,545,0.398,0.5528,,,,365,,,,,,https://doi.org/10.1039/C0JM03573D,,,Journal of Materials Chemistry,2011
500,LiBa0.9PO5Tb0.1,LiBa0.9PO5,Tb3+,0.1,,,298,545,0.2231,0.4287,,,,378,378,,,2350000,545,https://doi.org/10.1063/1.3673331,,,Journal of Applied Physics,2012
501,LiBa0.8PO5Tb0.2,LiBa0.8PO5,Tb3+,0.2,,,298,545,0.2282,0.423,,,,378,378,,,2500000,545,https://doi.org/10.1063/1.3673331,,,Journal of Applied Physics,2012
502,LiBa0.7PO5Tb0.3,LiBa0.7PO5,Tb3+,0.3,,,298,545,0.2543,0.5457,,,,378,378,,,2520000,545,https://doi.org/10.1063/1.3673331,,,Journal of Applied Physics,2012
503,LiBa0.6PO5Tb0.4,LiBa0.6PO5,Tb3+,0.4,,,298,545,0.2535,0.5488,,,,378,378,,,2510000,545,https://doi.org/10.1063/1.3673331,,,Journal of Applied Physics,2012
504,LiBa0.5PO5Tb0.5,LiBa0.5PO5,Tb3+,0.5,,,298,545,0.2527,0.4961,,,,378,378,,,1100000,545,https://doi.org/10.1063/1.3673331,,,Journal of Applied Physics,2012
505,La5.75Ba4Si6O24F2Ce0.05Tb0.2,La5.75Ba4Si6O24F2,Ce3+,0.05,Tb3+,0.2,298,545,0.2573,0.3654,,,,280,,,,,,https://doi.org/10.1016/j.jlumin.2013.07.035,mp-686674,,Journal of Luminescence,2014
506,La5.65Ba4Si6O24F2Ce0.05Tb0.3,La5.65Ba4Si6O24F2,Ce3+,0.05,Tb3+,0.3,298,545,0.2745,0.4221,,,,280,,,,,,https://doi.org/10.1016/j.jlumin.2013.07.035,mp-686674,,Journal of Luminescence,2014
507,La5.55Ba4Si6O24F2Ce0.05Tb0.4,La5.55Ba4Si6O24F2,Ce3+,0.05,Tb3+,0.4,298,545,0.2806,0.4653,,,,280,,,,,,https://doi.org/10.1016/j.jlumin.2013.07.035,mp-686674,,Journal of Luminescence,2014
508,Sr0.97MoO4Tb0.02,Sr0.97MoO4,Tb3+,0.02,,,298,545,0.2605,0.6339,,,,290,290,,,,545,https://doi.org/10.1002/bio.2971,mp-18834, icsd-193794 icsd-250491 icsd-23700 icsd-28025 icsd-194080 icsd-173125 icsd-173120 icsd-245803 icsd-245802 icsd-173122 icsd-239418 icsd-248458 icsd-99089 icsd-194081,Luminescence,2015
509,Sr0.91MoO4Sm0.05Tb0.01,Sr0.91MoO4,Sm3+,0.05,Tb3+,0.01,298,545,0.4453,0.5063,,,,290,290,,,,646,https://doi.org/10.1002/bio.2971,mp-18834, icsd-193794 icsd-250491 icsd-23700 icsd-28025 icsd-194080 icsd-173125 icsd-173120 icsd-245803 icsd-245802 icsd-173122 icsd-239418 icsd-248458 icsd-99089 icsd-194081,Luminescence,2015
510,Sr0.895MoO4Sm0.05Tb0.02,Sr0.895MoO4,Sm3+,0.05,Tb3+,0.02,298,545,0.4238,0.5213,,,,290,290,,,607000,646,https://doi.org/10.1002/bio.2971,mp-18834, icsd-193794 icsd-250491 icsd-23700 icsd-28025 icsd-194080 icsd-173125 icsd-173120 icsd-245803 icsd-245802 icsd-173122 icsd-239418 icsd-248458 icsd-99089 icsd-194081,Luminescence,2015
511,Sr0.880MoO4Sm0.05Tb0.03,Sr0.880MoO4,Sm3+,0.05,Tb3+,0.03,298,545,0.371,0.5606,,,,290,290,,,,646,https://doi.org/10.1002/bio.2971,mp-18834, icsd-193794 icsd-250491 icsd-23700 icsd-28025 icsd-194080 icsd-173125 icsd-173120 icsd-245803 icsd-245802 icsd-173122 icsd-239418 icsd-248458 icsd-99089 icsd-194081,Luminescence,2015
512,Sr0.865MoO4Sm0.05Tb0.04,Sr0.865MoO4,Sm3+,0.05,Tb3+,0.04,298,545,0.363,0.567,,,,290,290,,,,646,https://doi.org/10.1002/bio.2971,mp-18834, icsd-193794 icsd-250491 icsd-23700 icsd-28025 icsd-194080 icsd-173125 icsd-173120 icsd-245803 icsd-245802 icsd-173122 icsd-239418 icsd-248458 icsd-99089 icsd-194081,Luminescence,2015
513,Sr0.85MoO4Sm0.05Tb0.05,Sr0.85MoO4,Sm3+,0.05,Tb3+,0.05,298,545,0.3439,0.5812,,,,290,290,,,,646,https://doi.org/10.1002/bio.2971,mp-18834, icsd-193794 icsd-250491 icsd-23700 icsd-28025 icsd-194080 icsd-173125 icsd-173120 icsd-245803 icsd-245802 icsd-173122 icsd-239418 icsd-248458 icsd-99089 icsd-194081,Luminescence,2015
514,Gd0.98BO3Ce0.01Tb0.01,Gd0.98BO3,Ce3+,0.01,Tb3+,0.01,298,545,0.212,0.252,,,,356,,,,22.8,412,https://doi.org/10.1016/j.optmat.2014.02.009,"mp-1224628,mp-561949,mp-29762", icsd-87779 icsd-87778,Optical Materials,2014
515,Gd0.96BO3Ce0.01Tb0.03,Gd0.96BO3,Ce3+,0.01,Tb3+,0.03,298,545,0.249,0.449,,,,356,,,,20.4,412,https://doi.org/10.1016/j.optmat.2014.02.009,"mp-1224628,mp-561949,mp-29762", icsd-87779 icsd-87778,Optical Materials,2014
516,Gd0.9BO3Ce0.01Tb0.09,Gd0.9BO3,Ce3+,0.01,Tb3+,0.09,298,545,0.272,0.562,,,,356,,,,16.7,412,https://doi.org/10.1016/j.optmat.2014.02.009,"mp-1224628,mp-561949,mp-29762", icsd-87779 icsd-87778,Optical Materials,2014
517,Gd0.84BO3Ce0.01Tb0.15,Gd0.84BO3,Ce3+,0.01,Tb3+,0.15,298,545,0.291,0.59,,,,356,,,,15.8,412,https://doi.org/10.1016/j.optmat.2014.02.009,"mp-1224628,mp-561949,mp-29762", icsd-87779 icsd-87778,Optical Materials,2014
518,Sr1.94P2O7Tb0.06,Sr1.94P2O7,Tb3+,0.06,,,298,545,0.2473,0.4185,,,,378,378,,,,545,https://doi.org/10.1111/jace.13497,mp-5616, icsd-31004 icsd-59395 icsd-34467,Journal of the American Ceramic Society,2015
519,Sr1.92P2O7Tb0.06,Sr1.92P2O7,Tb3+,0.06,,,298,545,0.5599,0.4298,,,,395,,,,,,https://doi.org/10.1111/jace.13497,mp-5616, icsd-31004 icsd-59395 icsd-34467,Journal of the American Ceramic Society,2015
520,Ca3Gd7PSi5O26Ce0.05Tb0.1,Ca3Gd7PSi5O26,Ce3+,0.05,Tb3+,0.1,298,545,0.186,0.2,,,,286,,,,,,https://doi.org/10.1021/ic3015578,,,Inorganic Chemistry,2012
521,Ca3Gd7PSi5O26Ce0.05Tb0.12,Ca3Gd7PSi5O26,Ce3+,0.05,Tb3+,0.12,298,545,0.209,0.318,,,,286,,,,,,https://doi.org/10.1021/ic3015578,,,Inorganic Chemistry,2012
522,Ca3Gd7PSi5O26Ce0.05Tb0.15,Ca3Gd7PSi5O26,Ce3+,0.05,Tb3+,0.15,298,545,0.212,0.329,,,,286,,,,,,https://doi.org/10.1021/ic3015578,,,Inorganic Chemistry,2012
523,Ca3Gd7PSi5O26Ce0.05Tb0.2,Ca3Gd7PSi5O26,Ce3+,0.05,Tb3+,0.2,298,545,0.222,0.382,,,,286,,,,,,https://doi.org/10.1021/ic3015578,,,Inorganic Chemistry,2012
524,Ca3Gd7PSi5O26Ce0.05Tb0.25,Ca3Gd7PSi5O26,Ce3+,0.05,Tb3+,0.25,298,545,0.231,0.431,,,,286,,,,,,https://doi.org/10.1021/ic3015578,,,Inorganic Chemistry,2012
525,Y1.96SiO5Ce0.01Tb0.01,Y1.96SiO5,Ce3+,0.01,Tb3+,0.01,298,545,0.223,0.252,,,,355,355,,,21.07,423,https://doi.org/10.1021/jp412702g,"mp-3520,mp-554420", icsd-291362 icsd-28021 icsd-27003 icsd-291358 icsd-51591 icsd-153076,Journal of Physical Chemistry C,2014
526,Y1.92SiO5Ce0.01Tb0.03,Y1.92SiO5,Ce3+,0.01,Tb3+,0.03,298,545,0.257,0.333,,,,355,355,,,18.67,423,https://doi.org/10.1021/jp412702g,"mp-3520,mp-554420", icsd-291362 icsd-28021 icsd-27003 icsd-291358 icsd-51591 icsd-153076,Journal of Physical Chemistry C,2014
527,Y1.8SiO5Ce0.01Tb0.09,Y1.8SiO5,Ce3+,0.01,Tb3+,0.09,298,545,0.312,0.462,,,,355,355,,,17.51,423,https://doi.org/10.1021/jp412702g,"mp-3520,mp-554420", icsd-291362 icsd-28021 icsd-27003 icsd-291358 icsd-51591 icsd-153076,Journal of Physical Chemistry C,2014
528,Y1.68SiO5Ce0.01Tb0.15,Y1.68SiO5,Ce3+,0.01,Tb3+,0.15,298,545,0.335,0.508,,,,355,355,,,17.08,423,https://doi.org/10.1021/jp412702g,"mp-3520,mp-554420", icsd-291362 icsd-28021 icsd-27003 icsd-291358 icsd-51591 icsd-153076,Journal of Physical Chemistry C,2014
529,Y1.38SiO5Ce0.01Tb0.3,Y1.38SiO5,Ce3+,0.01,Tb3+,0.3,298,545,0.374,0.508,,,,355,355,,,16.23,423,https://doi.org/10.1021/jp412702g,"mp-3520,mp-554420", icsd-291362 icsd-28021 icsd-27003 icsd-291358 icsd-51591 icsd-153076,Journal of Physical Chemistry C,2014
530,Y0.98SiO5Ce0.01Tb0.5,Y0.98SiO5,Ce3+,0.01,Tb3+,0.5,298,545,0.385,0.501,,,,355,355,,,1566000,545,https://doi.org/10.1021/jp412702g,"mp-3520,mp-554420", icsd-291362 icsd-28021 icsd-27003 icsd-291358 icsd-51591 icsd-153076,Journal of Physical Chemistry C,2014
531,Sr3In0.86P3O12Ce0.07Tb0.07,Sr3In0.86P3O12,Ce3+,0.07,Tb3+,0.07,298,545,0.273,0.362,58,,,318,,,,,,https://doi.org/10.1039/C2JM32392C,mp-1192241, icsd-2395,Journal of Materials Chemistry,2012
532,Sr3In0.83P3O12Ce0.07Tb0.1,Sr3In0.83P3O12,Ce3+,0.07,Tb3+,0.1,298,545,0.277,0.38,68,,,318,,,,,,https://doi.org/10.1039/C2JM32392C,mp-1192241, icsd-2395,Journal of Materials Chemistry,2012
533,Sr3In0.78P3O12Ce0.07Tb0.15,Sr3In0.78P3O12,Ce3+,0.07,Tb3+,0.15,298,545,0.281,0.398,65,,,318,,,,,,https://doi.org/10.1039/C2JM32392C,mp-1192241, icsd-2395,Journal of Materials Chemistry,2012
534,Sr3In0.73P3O12Ce0.07Tb0.2,Sr3In0.73P3O12,Ce3+,0.07,Tb3+,0.2,298,545,0.292,0.439,42,,,318,,,,,,https://doi.org/10.1039/C2JM32392C,mp-1192241, icsd-2395,Journal of Materials Chemistry,2012
535,Sr3In0.63P3O12Ce0.07Tb0.3,Sr3In0.63P3O12,Ce3+,0.07,Tb3+,0.3,298,545,0.303,0.485,31,,,318,,,,,,https://doi.org/10.1039/C2JM32392C,mp-1192241, icsd-2395,Journal of Materials Chemistry,2012
536,Sr3La0.67P3O12Ce0.08Tb0.25,Sr3La0.67P3O12,Ce3+,0.08,Tb3+,0.25,298,545,0.33,0.54,,,,254,,,,,,https://doi.org/10.1149/1.3384662,,,Journal of The Electrochemical Society,2010
537,Ca2Tb8Si6O26,Ca2Tb8Si6O26,,,,,298,545,0.35,0.51,,,,238,238,,,4418000,545,https://doi.org/10.1016/j.jlumin.2015.08.009,,,Journal of Luminescence,2015
538,Zn0.9WO4Li0.05Tb0.05,Zn0.9WO4Li0.05,Tb3+,0.05,,,298,545,0.25,0.365,,,,272,272,,,359000,545,https://doi.org/10.1016/j.ijleo.2013.03.067,"mp-18918,mp-545622,mp-1205356,mp-645124,mp-1205368", icsd-166209 icsd-162236 icsd-186161 icsd-166215 icsd-22348 icsd-186162 icsd-87933 icsd-162678 icsd-166211 icsd-156483 icsd-166208 icsd-156482 icsd-166213 icsd-162682 icsd-162681 icsd-166210 icsd-166214 icsd-162683 icsd-166216 icsd-166212 icsd-162680 icsd-162234 icsd-162235 icsd-162679 icsd-84540 icsd-162237 icsd-162238,Optik,2013
539,Zn0.9WO4Na0.05Tb0.05,Zn0.9WO4Na0.05,Tb3+,0.05,,,298,545,0.24,0.335,,,,272,272,,,266000,545,https://doi.org/10.1016/j.ijleo.2013.03.067,"mp-18918,mp-545622,mp-1205356,mp-645124,mp-1205368", icsd-166209 icsd-162236 icsd-186161 icsd-166215 icsd-22348 icsd-186162 icsd-87933 icsd-162678 icsd-166211 icsd-156483 icsd-166208 icsd-156482 icsd-166213 icsd-162682 icsd-162681 icsd-166210 icsd-166214 icsd-162683 icsd-166216 icsd-166212 icsd-162680 icsd-162234 icsd-162235 icsd-162679 icsd-84540 icsd-162237 icsd-162238,Optik,2013
540,Zn0.9WO4K0.05Tb0.05,Zn0.9WO4K0.05,Tb3+,0.05,,,298,545,0.3,0.395,,,,272,272,,,100000,545,https://doi.org/10.1016/j.ijleo.2013.03.067,"mp-18918,mp-545622,mp-1205356,mp-645124,mp-1205368", icsd-166209 icsd-162236 icsd-186161 icsd-166215 icsd-22348 icsd-186162 icsd-87933 icsd-162678 icsd-166211 icsd-156483 icsd-166208 icsd-156482 icsd-166213 icsd-162682 icsd-162681 icsd-166210 icsd-166214 icsd-162683 icsd-166216 icsd-166212 icsd-162680 icsd-162234 icsd-162235 icsd-162679 icsd-84540 icsd-162237 icsd-162238,Optik,2013
541,Zn0.925WO4Tb0.05,Zn0.925WO4,Tb3+,0.05,,,298,545,0.295,0.4,,,,272,272,,,374000,545,https://doi.org/10.1016/j.ijleo.2013.03.067,"mp-18918,mp-545622,mp-1205356,mp-645124,mp-1205368", icsd-166209 icsd-162236 icsd-186161 icsd-166215 icsd-22348 icsd-186162 icsd-87933 icsd-162678 icsd-166211 icsd-156483 icsd-166208 icsd-156482 icsd-166213 icsd-162682 icsd-162681 icsd-166210 icsd-166214 icsd-162683 icsd-166216 icsd-166212 icsd-162680 icsd-162234 icsd-162235 icsd-162679 icsd-84540 icsd-162237 icsd-162238,Optik,2013
542,KSrGdP2O8Ce0.04Tb0.1,KSrGdP2O8,Ce3+,0.04,Tb3+,0.1,298,545,,,93,,,280,,,,,,https://doi.org/10.1039/C2DT31957H,,,Dalton Transactions,2012
543,KSrGdP2O8Ce0.04Tb0.13,KSrGdP2O8,Ce3+,0.04,Tb3+,0.13,298,545,,,95,,,280,,,,28.72,370,https://doi.org/10.1039/C2DT31957H,,,Dalton Transactions,2012
544,KSrGdP2O8Ce0.04Tb0.16,KSrGdP2O8,Ce3+,0.04,Tb3+,0.16,298,545,,,95,,,280,,,,,,https://doi.org/10.1039/C2DT31957H,,,Dalton Transactions,2012
545,KSrGdP2O8Ce0.04Tb0.2,KSrGdP2O8,Ce3+,0.04,Tb3+,0.2,298,545,,,97,,,280,,,,16.63,370,https://doi.org/10.1039/C2DT31957H,,,Dalton Transactions,2012
546,KSrGdP2O8Ce0.04Tb0.25,KSrGdP2O8,Ce3+,0.04,Tb3+,0.25,298,545,,,99,,,280,,,,,,https://doi.org/10.1039/C2DT31957H,,,Dalton Transactions,2012
547,Sr2.95Y0.91P3O12Eu0.05Tb0.09,Sr2.95Y0.91P3O12,Eu2+,0.05,Tb3+,0.09,298,545,0.201,0.39,,,,350,,,,,,https://doi.org/10.1016/j.jre.2017.06.013,,,Journal of Rare Earths,2018
548,Sr2.95Y0.87P3O12Eu0.05Tb0.13,Sr2.95Y0.87P3O12,Eu2+,0.05,Tb3+,0.13,298,545,0.203,0.396,,,,350,,,,,,https://doi.org/10.1016/j.jre.2017.06.013,,,Journal of Rare Earths,2018
549,Sr2.95Y0.85P3O12Eu0.05Tb0.15,Sr2.95Y0.85P3O12,Eu2+,0.05,Tb3+,0.15,298,545,0.205,0.41,,,,350,,,,,,https://doi.org/10.1016/j.jre.2017.06.013,,,Journal of Rare Earths,2018
550,Sr2.95Y0.8P3O12Eu0.05Tb0.2,Sr2.95Y0.8P3O12,Eu2+,0.05,Tb3+,0.2,298,545,0.211,0.421,,,,350,,,,,,https://doi.org/10.1016/j.jre.2017.06.013,,,Journal of Rare Earths,2018
551,Lu2O2STb0.02,Lu2O2S,Tb3+,0.02,,,298,545,0.316,0.5747,29.1,,,280,280,,,9544000,545,https://doi.org/10.1039/C6CE01441K,mp-12673, icsd-109336,CrystEngComm,2016
552,Lu2O2STb0.02Eu0.01,Lu2O2S,Tb3+,0.02,Eu3+,0.01,298,545,0.3689,0.469,25.4,,,280,,,,8220000,,https://doi.org/10.1039/C6CE01441K,mp-12673, icsd-109336,CrystEngComm,2016
553,Lu2O2STb0.02Eu0.02,Lu2O2S,Tb3+,0.02,Eu3+,0.02,298,545,0.3708,0.433,29.8,,,280,,,,7125000,,https://doi.org/10.1039/C6CE01441K,mp-12673, icsd-109336,CrystEngComm,2016
554,K2Y0.5WPO8Tb0.5,K2Y0.5WPO8,Tb3+,0.5,,,298,545,0.338,0.585,,,,377,377,370,352,21480000,545,https://doi.org/10.1016/j.materresbull.2014.08.051,,,Materials Research Bulletin,2014
555,K2Y0.499WPO8Tb0.5Eu0.001,K2Y0.499WPO8,Tb3+,0.5,Eu3+,0.001,298,545,0.4,0.539,,,,377,377,,,17050000,545,https://doi.org/10.1016/j.materresbull.2014.08.051,,,Materials Research Bulletin,2014
556,K2Y0.498WPO8Tb0.5Eu0.002,K2Y0.498WPO8,Tb3+,0.5,Eu3+,0.002,298,545,0.434,0.512,,,,377,377,,,15460000,545,https://doi.org/10.1016/j.materresbull.2014.08.051,,,Materials Research Bulletin,2014
557,K2Y0.496WPO8Tb0.5Eu0.004,K2Y0.496WPO8,Tb3+,0.5,Eu3+,0.004,298,545,0.459,0.493,,,,377,377,,,14300000,545,https://doi.org/10.1016/j.materresbull.2014.08.051,,,Materials Research Bulletin,2014
558,K2Y0.494WPO8Tb0.5Eu0.006,K2Y0.494WPO8,Tb3+,0.5,Eu3+,0.006,298,545,0.468,0.486,,,,377,377,,,14020000,545,https://doi.org/10.1016/j.materresbull.2014.08.051,,,Materials Research Bulletin,2014
559,Sr8ZnScP7O28Tb0.02,Sr8ZnScP7O28,Tb3+,0.02,,,298,546,0.205,0.186,,,,370,370,378,352,1.17,546,https://doi.org/10.1039/C8TC03515F,,,Journal of Materials Chemistry C,2018
560,Sr8ZnScP7O28Tb0.06,Sr8ZnScP7O28,Tb3+,0.06,,,298,546,0.215,0.273,,,,370,370,378,352,,546,https://doi.org/10.1039/C8TC03515F,,,Journal of Materials Chemistry C,2018
561,Sr8ZnScP7O28Tb0.1,Sr8ZnScP7O28,Tb3+,0.1,,,298,546,0.219,0.303,,,,370,,,,1.05,546,https://doi.org/10.1039/C8TC03515F,,,Journal of Materials Chemistry C,2018
562,Sr8ZnScP7O28Tb0.12,Sr8ZnScP7O28,Tb3+,0.12,,,298,546,0.241,0.376,,,,370,,,,,546,https://doi.org/10.1039/C8TC03515F,,,Journal of Materials Chemistry C,2018
563,Sr8ZnScP7O28Tb0.14,Sr8ZnScP7O28,Tb3+,0.14,,,298,546,0.245,0.411,,,,370,370,378,352,1.71,546,https://doi.org/10.1039/C8TC03515F,,,Journal of Materials Chemistry C,2018
564,Sr0.23Ca0.75Si2O2N2Eu0.02,Sr0.23Ca0.75Si2O2N2,Eu2+,0.02,,,298,546,0.378,0.581,81,,500,450,,,,,,https://doi.org/10.1021/cm802394w,mp-556884, icsd-413882,Chemistry of Materials,2008
565,Sr0.92Si2O2N2Eu0.08,Sr0.92Si2O2N2,Eu2+,0.08,,,298,546,0.384,0.59,83,,537,450,,,,,,https://doi.org/10.1021/cm802394w,,,Chemistry of Materials,2008
566,Sr0.92Si2N2O2Eu0.08,Sr0.92Si2N2O2,Eu3+,0.08,,,298,546,0.384,0.59,83,,537,450,,,,800,546,https://doi.org/10.1021/cm802394w,,,Chemistry of Materials,2008
567,Sr0.84Si2N2O2Eu0.02,Sr0.84Si2N2O2,Eu3+,0.02,,,298,546,0.378,0.581,81,,,450,,,,,,https://doi.org/10.1021/cm802394w,,,Chemistry of Materials,2008
568,Na1.96MgSiO4Tb0.04,Na1.96MgSiO4,Tb3+,0.04,,,298,546,0.32,0.51,,,,376,376,,,2930000,546,https://doi.org/10.1016/j.jlumin.2017.05.003,"mp-6406,mp-6426", icsd-15619 icsd-15618 icsd-84562 icsd-84563,Journal of Luminescence,2017
569,Na1.9599MgSiO4Tb0.04Eu0.0001,Na1.9599MgSiO4,Tb3+,0.04,Eu3+,0.0001,298,546,0.35,0.47,,,,376,,,,2750000,546,https://doi.org/10.1016/j.jlumin.2017.05.003,"mp-6406,mp-6426", icsd-15619 icsd-15618 icsd-84562 icsd-84563,Journal of Luminescence,2017
570,CaWO4Tb0.02,CaWO4,Tb3+,0.02,,,298,546,0.187,0.199,,,,264,,,,,,https://doi.org/10.1039/C6RA01862A,"mp-19426,mp-1190383", icsd-60550 icsd-193491 icsd-60548 icsd-60551 icsd-15869 icsd-155423 icsd-193047 icsd-15586 icsd-60549 icsd-18135 icsd-77335 icsd-157428 icsd-291535 icsd-60547 icsd-155791 icsd-238259 icsd-238258,RSC Advances,2016
571,CaWO4Tb0.04,CaWO4,Tb3+,0.04,,,298,546,0.212,0.302,,,,264,,,,,,https://doi.org/10.1039/C6RA01862A,"mp-19426,mp-1190383", icsd-60550 icsd-193491 icsd-60548 icsd-60551 icsd-15869 icsd-155423 icsd-193047 icsd-15586 icsd-60549 icsd-18135 icsd-77335 icsd-157428 icsd-291535 icsd-60547 icsd-155791 icsd-238259 icsd-238258,RSC Advances,2016
572,CaWO4Tb0.04,CaWO4,Tb3+,0.04,,,298,546,,,,,,264,,,,621800,546,https://doi.org/10.1039/C6RA01862A,"mp-19426,mp-1190383", icsd-60550 icsd-193491 icsd-60548 icsd-60551 icsd-15869 icsd-155423 icsd-193047 icsd-15586 icsd-60549 icsd-18135 icsd-77335 icsd-157428 icsd-291535 icsd-60547 icsd-155791 icsd-238259 icsd-238258,RSC Advances,2016
573,CaWO4Tb0.06,CaWO4,Tb3+,0.06,,,298,546,0.236,0.407,,,,264,,,,,,https://doi.org/10.1039/C6RA01862A,"mp-19426,mp-1190383", icsd-60550 icsd-193491 icsd-60548 icsd-60551 icsd-15869 icsd-155423 icsd-193047 icsd-15586 icsd-60549 icsd-18135 icsd-77335 icsd-157428 icsd-291535 icsd-60547 icsd-155791 icsd-238259 icsd-238258,RSC Advances,2016
574,CaWO4Tb0.08,CaWO4,Tb3+,0.08,,,298,546,0.251,0.542,,,,264,,,,,,https://doi.org/10.1039/C6RA01862A,"mp-19426,mp-1190383", icsd-60550 icsd-193491 icsd-60548 icsd-60551 icsd-15869 icsd-155423 icsd-193047 icsd-15586 icsd-60549 icsd-18135 icsd-77335 icsd-157428 icsd-291535 icsd-60547 icsd-155791 icsd-238259 icsd-238258,RSC Advances,2016
575,CaWO4Tb0.1,CaWO4,Tb3+,0.1,,,298,546,0.255,0.56,24.6,,,264,,,,,,https://doi.org/10.1039/C6RA01862A,"mp-19426,mp-1190383", icsd-60550 icsd-193491 icsd-60548 icsd-60551 icsd-15869 icsd-155423 icsd-193047 icsd-15586 icsd-60549 icsd-18135 icsd-77335 icsd-157428 icsd-291535 icsd-60547 icsd-155791 icsd-238259 icsd-238258,RSC Advances,2016
576,CaWO4Tb0.04Eu0.01,CaWO4,Tb3+,0.04,Eu3+,0.01,298,546,0.229,0.337,,,,264,,,,605800,546,https://doi.org/10.1039/C6RA01862A,"mp-19426,mp-1190383", icsd-60550 icsd-193491 icsd-60548 icsd-60551 icsd-15869 icsd-155423 icsd-193047 icsd-15586 icsd-60549 icsd-18135 icsd-77335 icsd-157428 icsd-291535 icsd-60547 icsd-155791 icsd-238259 icsd-238258,RSC Advances,2016
577,CaWO4Tb0.04Eu0.02,CaWO4,Tb3+,0.04,Eu3+,0.02,298,546,0.245,0.367,,,,264,,,,582500,546,https://doi.org/10.1039/C6RA01862A,"mp-19426,mp-1190383", icsd-60550 icsd-193491 icsd-60548 icsd-60551 icsd-15869 icsd-155423 icsd-193047 icsd-15586 icsd-60549 icsd-18135 icsd-77335 icsd-157428 icsd-291535 icsd-60547 icsd-155791 icsd-238259 icsd-238258,RSC Advances,2016
578,CaWO4Tb0.04Eu0.04,CaWO4,Tb3+,0.04,Eu3+,0.04,298,546,0.257,0.346,,,,264,,,,551400,546,https://doi.org/10.1039/C6RA01862A,"mp-19426,mp-1190383", icsd-60550 icsd-193491 icsd-60548 icsd-60551 icsd-15869 icsd-155423 icsd-193047 icsd-15586 icsd-60549 icsd-18135 icsd-77335 icsd-157428 icsd-291535 icsd-60547 icsd-155791 icsd-238259 icsd-238258,RSC Advances,2016
579,CaWO4Tb0.04Eu0.06,CaWO4,Tb3+,0.04,Eu3+,0.06,298,546,0.294,0.329,,,,264,,,,521500,546,https://doi.org/10.1039/C6RA01862A,"mp-19426,mp-1190383", icsd-60550 icsd-193491 icsd-60548 icsd-60551 icsd-15869 icsd-155423 icsd-193047 icsd-15586 icsd-60549 icsd-18135 icsd-77335 icsd-157428 icsd-291535 icsd-60547 icsd-155791 icsd-238259 icsd-238258,RSC Advances,2016
580,CaWO4Eu0.01Tb0.01,CaWO4,Eu3+,0.01,Tb3+,0.01,298,546,0.23,0.232,,,,264,,,,,,https://doi.org/10.1039/C6RA01862A,"mp-19426,mp-1190383", icsd-60550 icsd-193491 icsd-60548 icsd-60551 icsd-15869 icsd-155423 icsd-193047 icsd-15586 icsd-60549 icsd-18135 icsd-77335 icsd-157428 icsd-291535 icsd-60547 icsd-155791 icsd-238259 icsd-238258,RSC Advances,2016
581,CaWO4Eu0.01Tb0.02,CaWO4,Eu3+,0.01,Tb3+,0.02,298,546,0.251,0.303,,,,264,,,,,,https://doi.org/10.1039/C6RA01862A,"mp-19426,mp-1190383", icsd-60550 icsd-193491 icsd-60548 icsd-60551 icsd-15869 icsd-155423 icsd-193047 icsd-15586 icsd-60549 icsd-18135 icsd-77335 icsd-157428 icsd-291535 icsd-60547 icsd-155791 icsd-238259 icsd-238258,RSC Advances,2016
582,CaWO4Eu0.01Tb0.04,CaWO4,Eu3+,0.01,Tb3+,0.04,298,546,0.269,0.401,,,,264,,,,,,https://doi.org/10.1039/C6RA01862A,"mp-19426,mp-1190383", icsd-60550 icsd-193491 icsd-60548 icsd-60551 icsd-15869 icsd-155423 icsd-193047 icsd-15586 icsd-60549 icsd-18135 icsd-77335 icsd-157428 icsd-291535 icsd-60547 icsd-155791 icsd-238259 icsd-238258,RSC Advances,2016
583,CaWO4Eu0.01Tb0.06,CaWO4,Eu3+,0.01,Tb3+,0.06,298,546,0.277,0.462,,,,264,,,,,,https://doi.org/10.1039/C6RA01862A,"mp-19426,mp-1190383", icsd-60550 icsd-193491 icsd-60548 icsd-60551 icsd-15869 icsd-155423 icsd-193047 icsd-15586 icsd-60549 icsd-18135 icsd-77335 icsd-157428 icsd-291535 icsd-60547 icsd-155791 icsd-238259 icsd-238258,RSC Advances,2016
584,Ba3Gd0.95KP3O12FTb0.05,Ba3Gd0.95KP3O12F,Tb3+,0.05,,,298,546,0.238,0.311,19.3,,,276,276,,,,546,https://doi.org/10.1039/C5RA11844A,,,RSC Advances,2015
585,Ba3Gd0.925KP3O12FTb0.05Eu0.025,Ba3Gd0.925KP3O12F,Tb3+,0.05,Eu3+,0.025,298,546,0.341,0.318,10.4,,523,276,276,,,,546,https://doi.org/10.1039/C5RA11844A,,,RSC Advances,2015
586,LiGdW2O8Tb0.05,LiGdW2O8,Tb3+,0.05,,,298,547,0.277,0.583,,,,272,390,,,,547,https://doi.org/10.1039/C5RA19345A,"mp-1210920,mp-1222332",,RSC Advances,2015
587,LiGdW2O8Tm0.02Tb0.04,LiGdW2O8,Tm3+,0.02,Tb3+,0.04,298,547,0.279,0.418,,,,360,,,,,,https://doi.org/10.1039/C5RA19345A,"mp-1210920,mp-1222332",,RSC Advances,2015
588,LiGdW2O8Tm0.02Tb0.04,LiGdW2O8,Tm3+,0.02,Tb3+,0.04,298,547,,,,,,272,,,,5260000,547,https://doi.org/10.1039/C5RA19345A,"mp-1210920,mp-1222332",,RSC Advances,2015
589,Ba2B2O5Ce0.005,Ba2B2O5,Ce3+,0.005,,,298,548,0.161,0.087,,,,353,,,,16.4435,420,https://doi.org/10.1111/jace.14766,"mp-771158,mp-753413,mp-768345,mp-771174",,Journal of the American Ceramic Society,2017
590,Ba2B2O5Ce0.005Tb0.01,Ba2B2O5,Ce3+,0.005,Tb3+,0.01,298,548,,,,,,353,,,,15.99,420,https://doi.org/10.1111/jace.14766,"mp-771158,mp-753413,mp-768345,mp-771174",,Journal of the American Ceramic Society,2017
591,Ba2B2O5Ce0.005Tb0.02,Ba2B2O5,Ce3+,0.005,Tb3+,0.02,298,548,,,,,,353,,,,15.2871,420,https://doi.org/10.1111/jace.14766,"mp-771158,mp-753413,mp-768345,mp-771174",,Journal of the American Ceramic Society,2017
592,Ba2B2O5Ce0.005Tb0.03,Ba2B2O5,Ce3+,0.005,Tb3+,0.03,298,548,,,,,,353,,,,14.7597,420,https://doi.org/10.1111/jace.14766,"mp-771158,mp-753413,mp-768345,mp-771174",,Journal of the American Ceramic Society,2017
593,Ba2B2O5Ce0.005Tb0.05,Ba2B2O5,Ce3+,0.005,Tb3+,0.05,298,548,,,,,,353,,,,12.0435,420,https://doi.org/10.1111/jace.14766,"mp-771158,mp-753413,mp-768345,mp-771174",,Journal of the American Ceramic Society,2017
594,Ba2B2O5Ce0.005Tb0.1,Ba2B2O5,Ce3+,0.005,Tb3+,0.1,298,548,,,,,,353,,,,11.7999,420,https://doi.org/10.1111/jace.14766,"mp-771158,mp-753413,mp-768345,mp-771174",,Journal of the American Ceramic Society,2017
595,Sr0.48Ba0.5Si2O2N2Eu0.02,Sr0.48Ba0.5Si2O2N2,Eu2+,0.02,,,298,548,0.401,0.573,91,,560,450,,,,,,https://doi.org/10.1021/cm802394w,mp-6764, icsd-419450 icsd-173758,Chemistry of Materials,2008
596,CaYAlO4Tb0.001,CaYAlO4,Tb3+,0.001,,,298,548,,,7,,,248,248,,,1120000,548,https://doi.org/10.1039/C2DT12222G,mp-1227044,,Dalton Transactions,2012
597,CaYAlO4Tb0.003,CaYAlO4,Tb3+,0.003,,,298,548,,,9,,,248,248,,,1140000,548,https://doi.org/10.1039/C2DT12222G,mp-1227044,,Dalton Transactions,2012
598,CaYAlO4Tb0.005,CaYAlO4,Tb3+,0.005,,,298,548,,,11,,,248,248,,,1260000,548,https://doi.org/10.1039/C2DT12222G,mp-1227044,,Dalton Transactions,2012
599,CaYAlO4Tb0.01,CaYAlO4,Tb3+,0.01,,,298,548,,,13,,,248,248,,,1430000,548,https://doi.org/10.1039/C2DT12222G,mp-1227044,,Dalton Transactions,2012
600,CaYAlO4Tb0.03,CaYAlO4,Tb3+,0.03,,,298,548,,,15,,,248,248,,,1670000,548,https://doi.org/10.1039/C2DT12222G,mp-1227044,,Dalton Transactions,2012
601,CaYAlO4Tb0.05,CaYAlO4,Tb3+,0.05,,,298,548,,,18,,,248,248,,,2060000,548,https://doi.org/10.1039/C2DT12222G,mp-1227044,,Dalton Transactions,2012
602,CaYAlO4Tb0.07,CaYAlO4,Tb3+,0.07,,,298,548,,,17,,,248,248,,,1890000,548,https://doi.org/10.1039/C2DT12222G,mp-1227044,,Dalton Transactions,2012
603,CaYAlO4Tb0.09,CaYAlO4,Tb3+,0.09,,,298,548,,,13,,,248,248,,,1710000,548,https://doi.org/10.1039/C2DT12222G,mp-1227044,,Dalton Transactions,2012
604,MgYSi2O5NCe0.01Tb0.02,MgYSi2O5N,Ce3+,0.01,Tb3+,0.02,298,548,0.205,0.229,,,,365,365,305,,49.72,393,https://doi.org/10.1016/j.dyepig.2016.12.012,,,Dyes and Pigments,2017
605,MgYSi2O5NCe0.01Tb0.03,MgYSi2O5N,Ce3+,0.01,Tb3+,0.03,298,548,0.208,0.246,,,,365,365,,,39.53,393,https://doi.org/10.1016/j.dyepig.2016.12.012,,,Dyes and Pigments,2017
606,MgYSi2O5NCe0.01Tb0.04,MgYSi2O5N,Ce3+,0.01,Tb3+,0.04,298,548,0.232,0.327,,,,365,365,,,33.72,393,https://doi.org/10.1016/j.dyepig.2016.12.012,,,Dyes and Pigments,2017
607,Ba2GdB2O6ClEu0.03,Ba2GdB2O6Cl,Eu3+,0.03,,,298,548,,,,,523,365,365,,,1400,548,https://doi.org/10.1021/ic200988w,mp-866304, icsd-262073,Inorganic Chemistry,2011
608,Sr0.48Ba0.5Si2N2O2Eu0.02,Sr0.48Ba0.5Si2N2O2,Eu3+,0.02,,,298,548,0.401,0.573,91,,560,450,,,,,,https://doi.org/10.1021/cm802394w,,,Chemistry of Materials,2008
