Repository: zzzmmp/AIPD-Mid

File: data/4.csv (part 3 of 10)
41,K2YWPO8Tm0.01Dy0.01,K2YWPO8,Tm3+,0.01,Dy3+,0.01,298,572,0.385,0.415,,,,350,,,,35810,451,https://doi.org/10.1016/j.jlumin.2016.03.020,,,Journal of Luminescence,2016
42,K2YWPO8Tm0.01Dy0.05,K2YWPO8,Tm3+,0.01,Dy3+,0.05,298,572,0.35,0.381,,,,350,,,,25160,451,https://doi.org/10.1016/j.jlumin.2016.03.020,,,Journal of Luminescence,2016
43,K2YWPO8Tm0.01Dy0.1,K2YWPO8,Tm3+,0.01,Dy3+,0.1,298,572,0.358,0.387,,,,350,,,,17850,451,https://doi.org/10.1016/j.jlumin.2016.03.020,,,Journal of Luminescence,2016
44,K2YWPO8Tm0.01Dy0.2,K2YWPO8,Tm3+,0.01,Dy3+,0.2,298,572,0.336,0.355,,,,350,,,,8870,451,https://doi.org/10.1016/j.jlumin.2016.03.020,,,Journal of Luminescence,2016
359,CsK2Gd0.1V2O8Eu0.9,CsK2Gd0.1V2O8,Eu3+,0.9,,,298,593,0.435,0.411,27.7,,,312,330,,,2150000,593,https://doi.org/10.1021/ic500208h,,,Inorganic Chemistry,2014
360,CsK2V2O8Eu1,CsK2V2O8,Eu3+,1,,,298,593,,,,,,312,330,,,2050000,593,https://doi.org/10.1021/ic500208h,,,Inorganic Chemistry,2014
361,Ba3La0.95P3O12Sm0.05,Ba3La0.95P3O12,Sm3+,0.05,,,298,593,0.59,0.395,,,,377,,,,,,https://doi.org/10.1021/acs.inorgchem.7b00737,,,Inorganic Chemistry,2017
362,Ba3La0.94P3O12Tb0.01Sm0.05,Ba3La0.94P3O12,Tb3+,0.01,Sm3+,0.05,298,593,0.572,0.403,,,,377,,,,,,https://doi.org/10.1021/acs.inorgchem.7b00737,,,Inorganic Chemistry,2017
363,Ba3La0.92P3O12Tb0.03Sm0.05,Ba3La0.92P3O12,Tb3+,0.03,Sm3+,0.05,298,593,0.554,0.412,,,,377,,,,,,https://doi.org/10.1021/acs.inorgchem.7b00737,,,Inorganic Chemistry,2017
364,Ba3La0.9P3O12Tb0.05Sm0.05,Ba3La0.9P3O12,Tb3+,0.05,Sm3+,0.05,298,593,0.532,0.426,67,,700,377,,,,,,https://doi.org/10.1021/acs.inorgchem.7b00737,,,Inorganic Chemistry,2017
365,CaZrO3Eu0.01,CaZrO3,Eu3+,0.01,,,298,593,0.6017,0.3883,,,,395,395,593,615,,593,https://doi.org/10.1016/j.jsamd.2017.01.002,"mp-4571,mp-776024,mp-542112", icsd-130053 icsd-183757 icsd-239370 icsd-167889 icsd-97465 icsd-37264 icsd-183758 icsd-97463 icsd-97466 icsd-97464 icsd-29003 icsd-56094,Journal of Science: Advanced Materials and Devices,2017
366,CaZrO3Eu0.02,CaZrO3,Eu3+,0.02,,,298,593,0.6065,0.3856,,,,395,395,593,615,,593,https://doi.org/10.1016/j.jsamd.2017.01.002,"mp-4571,mp-776024,mp-542112", icsd-130053 icsd-183757 icsd-239370 icsd-167889 icsd-97465 icsd-37264 icsd-183758 icsd-97463 icsd-97466 icsd-97464 icsd-29003 icsd-56094,Journal of Science: Advanced Materials and Devices,2017
367,CaZrO3Eu0.03,CaZrO3,Eu3+,0.03,,,298,593,0.6092,0.3836,,,,395,395,593,615,,593,https://doi.org/10.1016/j.jsamd.2017.01.002,"mp-4571,mp-776024,mp-542112", icsd-130053 icsd-183757 icsd-239370 icsd-167889 icsd-97465 icsd-37264 icsd-183758 icsd-97463 icsd-97466 icsd-97464 icsd-29003 icsd-56094,Journal of Science: Advanced Materials and Devices,2017
368,CaZrO3Eu0.04,CaZrO3,Eu3+,0.04,,,298,593,0.6076,0.3844,,,,395,395,593,615,,593,https://doi.org/10.1016/j.jsamd.2017.01.002,"mp-4571,mp-776024,mp-542112", icsd-130053 icsd-183757 icsd-239370 icsd-167889 icsd-97465 icsd-37264 icsd-183758 icsd-97463 icsd-97466 icsd-97464 icsd-29003 icsd-56094,Journal of Science: Advanced Materials and Devices,2017
369,CaZrO3Eu0.05,CaZrO3,Eu3+,0.05,,,298,593,0.5927,0.3945,,,,395,395,593,615,,593,https://doi.org/10.1016/j.jsamd.2017.01.002,"mp-4571,mp-776024,mp-542112", icsd-130053 icsd-183757 icsd-239370 icsd-167889 icsd-97465 icsd-37264 icsd-183758 icsd-97463 icsd-97466 icsd-97464 icsd-29003 icsd-56094,Journal of Science: Advanced Materials and Devices,2017
370,Sr1.935P2O7Tb0.06Eu0.005,Sr1.935P2O7,Tb3+,0.06,Eu3+,0.005,298,593,0.2823,0.2562,,,,378,,,,,,https://doi.org/10.1111/jace.13497,mp-5616, icsd-31004 icsd-59395 icsd-34467,Journal of the American Ceramic Society,2015
371,Sr1.925P2O7Tb0.06Eu0.015,Sr1.925P2O7,Tb3+,0.06,Eu3+,0.015,298,593,0.3502,0.2879,,,,378,,,,,,https://doi.org/10.1111/jace.13497,mp-5616, icsd-31004 icsd-59395 icsd-34467,Journal of the American Ceramic Society,2015
372,Sr1.92P2O7Tb0.06Eu0.02,Sr1.92P2O7,Tb3+,0.06,Eu3+,0.02,298,593,0.3353,0.2958,,,,378,,,,,,https://doi.org/10.1111/jace.13497,mp-5616, icsd-31004 icsd-59395 icsd-34467,Journal of the American Ceramic Society,2015
373,Sr1.90P2O7Tb0.06Eu0.04,Sr1.90P2O7,Tb3+,0.06,Eu3+,0.04,298,593,0.34,0.264,,,,378,,,,,,https://doi.org/10.1111/jace.13497,mp-5616, icsd-31004 icsd-59395 icsd-34467,Journal of the American Ceramic Society,2015
374,Sr1.88P2O7Tb0.06Eu0.06,Sr1.88P2O7,Tb3+,0.06,Eu3+,0.06,298,593,0.2863,0.272,,,,378,,,,,,https://doi.org/10.1111/jace.13497,mp-5616, icsd-31004 icsd-59395 icsd-34467,Journal of the American Ceramic Society,2015
375,Sr1.98P2O7Eu0.02,Sr1.98P2O7,Eu3+,0.02,,,298,593,0.5458,0.4409,,,,395,395,,,,593,https://doi.org/10.1111/jace.13497,mp-5616, icsd-31004 icsd-59395 icsd-34467,Journal of the American Ceramic Society,2015
376,Sr1.935P2O7Tb0.06Eu0.005,Sr1.935P2O7,Tb3+,0.06,Eu3+,0.005,298,593,0.5029,0.4768,,,,395,,,,,,https://doi.org/10.1111/jace.13497,mp-5616, icsd-31004 icsd-59395 icsd-34467,Journal of the American Ceramic Society,2015
377,Sr1.925P2O7Tb0.06Eu0.015,Sr1.925P2O7,Tb3+,0.06,Eu3+,0.015,298,593,0.5288,0.4559,,,,395,,,,,,https://doi.org/10.1111/jace.13497,mp-5616, icsd-31004 icsd-59395 icsd-34467,Journal of the American Ceramic Society,2015
378,Sr1.92P2O7Tb0.06Eu0.02,Sr1.92P2O7,Tb3+,0.06,Eu3+,0.02,298,593,0.5599,0.4298,,,,395,,,,,,https://doi.org/10.1111/jace.13497,mp-5616, icsd-31004 icsd-59395 icsd-34467,Journal of the American Ceramic Society,2015
379,Sr1.90P2O7Tb0.06Eu0.04,Sr1.90P2O7,Tb3+,0.06,Eu3+,0.04,298,593,0.578,0.4115,,,,395,,,,,,https://doi.org/10.1111/jace.13497,mp-5616, icsd-31004 icsd-59395 icsd-34467,Journal of the American Ceramic Society,2015
380,Sr1.88P2O7Tb0.06Eu0.06,Sr1.88P2O7,Tb3+,0.06,Eu3+,0.06,298,593,0.584,0.4097,,,,395,,,,,,https://doi.org/10.1111/jace.13497,mp-5616, icsd-31004 icsd-59395 icsd-34467,Journal of the American Ceramic Society,2015
381,Ba3Sc3.996O9Ce0.004,Ba3Sc3.996O9,Ce3+,0.004,,,298,593,,,40,,335,430,430,,,,593,https://doi.org/10.1039/C7TC03203J,,,Journal of Materials Chemistry C,2017
382,LaMgAl11O19Sm0.05,LaMgAl11O19,Sm3+,0.05,,,298,594,,,0.34,,,403,403,,,1620000,594,https://doi.org/10.1021/ic500412r,mp-1223152,,Inorganic Chemistry,2014
383,LaMgAl11O19Sm0.05Eu0.01,LaMgAl11O19,Sm3+,0.05,Eu3+,0.01,298,594,,,0.25,,,403,,,,1580000,594,https://doi.org/10.1021/ic500412r,mp-1223152,,Inorganic Chemistry,2014
384,LaMgAl11O19Sm0.05Eu0.03,LaMgAl11O19,Sm3+,0.05,Eu3+,0.03,298,594,,,0.3,,,403,,,,1530000,594,https://doi.org/10.1021/ic500412r,mp-1223152,,Inorganic Chemistry,2014
385,LaMgAl11O19Sm0.05Eu0.05,LaMgAl11O19,Sm3+,0.05,Eu3+,0.05,298,594,,,0.29,,,403,,,,,594,https://doi.org/10.1021/ic500412r,mp-1223152,,Inorganic Chemistry,2014
386,LaMgAl11O19Sm0.05Eu0.1,LaMgAl11O19,Sm3+,0.05,Eu3+,0.1,298,594,,,0.3,,,403,,,,1400000,594,https://doi.org/10.1021/ic500412r,mp-1223152,,Inorganic Chemistry,2014
387,LaMgAl11O19Sm0.05Eu0.15,LaMgAl11O19,Sm3+,0.05,Eu3+,0.15,298,594,,,0.41,,,403,,,,,594,https://doi.org/10.1021/ic500412r,mp-1223152,,Inorganic Chemistry,2014
388,Ba2Tb0.995B2O6ClEu0.005,Ba2Tb0.995B2O6Cl,Eu2+,0.005,,,298,594,0.561,0.362,,,,377,,,,560000,543,https://doi.org/10.1021/ic300401z,,,Inorganic Chemistry,2012
389,Ba2Tb0.99B2O6ClEu0.01,Ba2Tb0.99B2O6Cl,Eu2+,0.01,,,298,594,0.584,0.359,,,,377,,,,540000,543,https://doi.org/10.1021/ic300401z,,,Inorganic Chemistry,2012
390,Ba2Tb0.98B2O6ClEu0.02,Ba2Tb0.98B2O6Cl,Eu2+,0.02,,,298,594,0.604,0.364,,,,377,,,,530000,543,https://doi.org/10.1021/ic300401z,,,Inorganic Chemistry,2012
391,Ba2Tb0.97B2O6ClEu0.03,Ba2Tb0.97B2O6Cl,Eu2+,0.03,,,298,594,0.611,0.363,56,,,377,,,,480000,543,https://doi.org/10.1021/ic300401z,,,Inorganic Chemistry,2012
392,Na3Ga0.95F6Eu0.05,Na3Ga0.95F6,Eu3+,0.05,,,298,595,0.4625,0.3543,,,473,395,395,466,317,61000,595,https://doi.org/10.1016/j.jlumin.2018.06.080,mp-1114330,,Journal of Luminescence,2018
393,Na3Ga0.93F6Eu0.07,Na3Ga0.93F6,Eu3+,0.07,,,298,595,0.516,0.3563,,,458,395,395,466,317,58000,595,https://doi.org/10.1016/j.jlumin.2018.06.080,mp-1114330,,Journal of Luminescence,2018
394,NaZnPO4Eu0.04,NaZnPO4,Eu3+,0.04,,,298,595,,,,,,395,395,,,2156000,595,https://doi.org/10.1016/j.matlet.2015.04.084,"mp-558237,mp-14648", icsd-87557 icsd-65131,Materials Letters,2015
395,NaZnPO4Eu0.25,NaZnPO4,Eu3+,0.25,,,298,595,0.62,0.38,,,,395,395,,,,595,https://doi.org/10.1016/j.matlet.2015.04.084,"mp-558237,mp-14648", icsd-87557 icsd-65131,Materials Letters,2015
396,Ba1.8LiGaP4O14Eu0.2,Ba1.8LiGaP4O14,Eu3+,0.2,,,298,595,0.6114,0.3851,67,,430,394,394,,,2800000,595,https://doi.org/10.1039/C9DT03105G,,,Dalton Transactions,2019
397,Sr2P2O7Sm0.01,Sr2P2O7,Sm3+,0.01,,,298,596,,,,,,400,,,,3300000,596,https://doi.org/10.1111/ijac.12370,mp-5616, icsd-31004 icsd-59395 icsd-34467,International Journal of Applied Ceramic Technology,2015
398,Sr2P2O7Sm0.02,Sr2P2O7,Sm3+,0.02,,,298,596,,,,,,400,,,,2950000,596,https://doi.org/10.1111/ijac.12370,mp-5616, icsd-31004 icsd-59395 icsd-34467,International Journal of Applied Ceramic Technology,2015
399,Sr2P2O7Sm0.04,Sr2P2O7,Sm3+,0.04,,,298,596,,,,,,400,,,,2650000,596,https://doi.org/10.1111/ijac.12370,mp-5616, icsd-31004 icsd-59395 icsd-34467,International Journal of Applied Ceramic Technology,2015
400,Sr2P2O7Sm0.06,Sr2P2O7,Sm3+,0.06,,,298,596,0.5753,0.4147,,,,400,244,400,370,2150000,596,https://doi.org/10.1111/ijac.12370,mp-5616, icsd-31004 icsd-59395 icsd-34467,International Journal of Applied Ceramic Technology,2015
401,Sr2P2O7Sm0.08,Sr2P2O7,Sm3+,0.08,,,298,596,,,,,,400,,,,1950000,596,https://doi.org/10.1111/ijac.12370,mp-5616, icsd-31004 icsd-59395 icsd-34467,International Journal of Applied Ceramic Technology,2015
402,Sr2P2O7Sm0.12,Sr2P2O7,Sm3+,0.12,,,298,596,,,,,,400,,,,1650000,596,https://doi.org/10.1111/ijac.12370,mp-5616, icsd-31004 icsd-59395 icsd-34467,International Journal of Applied Ceramic Technology,2015
403,Sr2P2O7Sm0.14,Sr2P2O7,Sm3+,0.14,,,298,596,,,,,,400,,,,1550000,596,https://doi.org/10.1111/ijac.12370,mp-5616, icsd-31004 icsd-59395 icsd-34467,International Journal of Applied Ceramic Technology,2015
404,Na2ZnP2O7Sm0.001,Na2ZnP2O7,Sm3+,0.001,,,298,596,0.59,0.406,,,,375,,,,,596,https://doi.org/10.1016/j.jlumin.2019.01.058,"mp-40963,mp-6491", icsd-91134 icsd-95958 icsd-184888,Journal of Luminescence,2019
405,Na2ZnP2O7Sm0.01,Na2ZnP2O7,Sm3+,0.01,,,298,596,0.595,0.402,,,,375,399,373,,,596,https://doi.org/10.1016/j.jlumin.2019.01.058,"mp-40963,mp-6491", icsd-91134 icsd-95958 icsd-184888,Journal of Luminescence,2019
406,Na2ZnP2O7Sm0.03,Na2ZnP2O7,Sm3+,0.03,,,298,596,0.589,0.407,,,,375,,,,,596,https://doi.org/10.1016/j.jlumin.2019.01.058,"mp-40963,mp-6491", icsd-91134 icsd-95958 icsd-184888,Journal of Luminescence,2019
407,Na2ZnP2O7Sm0.05,Na2ZnP2O7,Sm3+,0.05,,,298,596,0.581,0.414,,,,375,,,,,596,https://doi.org/10.1016/j.jlumin.2019.01.058,"mp-40963,mp-6491", icsd-91134 icsd-95958 icsd-184888,Journal of Luminescence,2019
408,Na2ZnP2O7Sm0.07,Na2ZnP2O7,Sm3+,0.07,,,298,596,0.56,0.435,,,,375,,,,,596,https://doi.org/10.1016/j.jlumin.2019.01.058,"mp-40963,mp-6491", icsd-91134 icsd-95958 icsd-184888,Journal of Luminescence,2019
409,Ba3ZrNb4O15Sm0.005,Ba3ZrNb4O15,Sm3+,0.005,,,298,598,0.602,0.397,,,469,407,,,,1015000000,598,https://doi.org/10.1016/j.jlumin.2017.12.014,,,Journal of Luminescence,2018
410,Ba3ZrNb4O15Sm0.01,Ba3ZrNb4O15,Sm3+,0.01,,,298,598,0.602,0.397,,,,407,,,,997000000,598,https://doi.org/10.1016/j.jlumin.2017.12.014,,,Journal of Luminescence,2018
411,Ba3ZrNb4O15Sm0.02,Ba3ZrNb4O15,Sm3+,0.02,,,298,598,0.603,0.396,,,,407,,,,920000000,598,https://doi.org/10.1016/j.jlumin.2017.12.014,,,Journal of Luminescence,2018
412,Ba3ZrNb4O15Sm0.03,Ba3ZrNb4O15,Sm3+,0.03,,,298,598,0.603,0.396,,,398,407,407,480,420,866000000,598,https://doi.org/10.1016/j.jlumin.2017.12.014,,,Journal of Luminescence,2018
413,Ba3ZrNb4O15Sm0.04,Ba3ZrNb4O15,Sm3+,0.04,,,298,598,0.603,0.396,,,,407,,,,820000000,598,https://doi.org/10.1016/j.jlumin.2017.12.014,,,Journal of Luminescence,2018
414,Ca1.64Gd7.6Si6O26Ce0.05Mn0.18,Ca1.64Gd7.6Si6O26,Ce3+,0.05,Mn2+,0.18,298,598,0.519,0.414,28,,,287,287,,,,598,https://doi.org/10.1039/C1JM11650A,,,Journal of Materials Chemistry,2011
415,Na3Bi1.9P3O12Eu0.1,Na3Bi1.9P3O12,Eu3+,0.1,,,298,598,0.64,0.357,38.78,,,396,396,,,2260000,598,https://doi.org/10.1016/S1002-0721(16)60106-0,,,Journal of Rare Earths,2016
416,Na3Bi1.875P3O12Eu0.125,Na3Bi1.875P3O12,Eu3+,0.125,,,298,598,0.64,0.358,39.54,,,396,396,,,2258000,598,https://doi.org/10.1016/S1002-0721(16)60106-0,,,Journal of Rare Earths,2016
417,Na3Bi1.85P3O12Eu0.15,Na3Bi1.85P3O12,Eu3+,0.15,,,298,598,0.64,0.358,40.58,,,396,396,,,2262000,598,https://doi.org/10.1016/S1002-0721(16)60106-0,,,Journal of Rare Earths,2016
418,Na3Bi1.8P3O12Eu0.2,Na3Bi1.8P3O12,Eu3+,0.2,,,298,598,0.64,0.358,39.61,,,396,396,,,2294000,598,https://doi.org/10.1016/S1002-0721(16)60106-0,,,Journal of Rare Earths,2016
419,Na3Bi1.75P3O12Eu0.25,Na3Bi1.75P3O12,Eu3+,0.25,,,298,598,0.638,0.36,43.23,,,396,396,,,2284000,598,https://doi.org/10.1016/S1002-0721(16)60106-0,,,Journal of Rare Earths,2016
420,Na3Bi1.7P3O12Eu0.3,Na3Bi1.7P3O12,Eu3+,0.3,,,298,598,0.635,0.358,41.76,,,396,396,,,2238000,598,https://doi.org/10.1016/S1002-0721(16)60106-0,,,Journal of Rare Earths,2016
421,SrBi2B2O7Sm0.04,SrBi2B2O7,Sm3+,0.04,,,298,598,,,33.2,,553,403,403,,,,598,https://doi.org/10.1039/C6RA26752A,mp-558323,,RSC Advances,2017
422,SrBi2B2O7Sm0.04Eu0.06,SrBi2B2O7,Sm3+,0.04,Eu3+,0.06,298,598,,,42.6,,583,403,403,,,,598,https://doi.org/10.1039/C6RA26752A,mp-558323,,RSC Advances,2017
423,LiBa0.98PO4Sm0.02,LiBa0.98PO4,Sm3+,0.02,,,298,599,0.5308,0.4617,,,,402,402,,,2800000,599,https://doi.org/10.1063/1.3673331,,,Journal of Applied Physics,2012
424,LiBa0.96PO4Sm0.04,LiBa0.96PO4,Sm3+,0.04,,,298,599,0.5331,0.4592,,,,402,402,,,2820000,599,https://doi.org/10.1063/1.3673331,,,Journal of Applied Physics,2012
425,LiBa0.94PO4Sm0.06,LiBa0.94PO4,Sm3+,0.06,,,298,599,0.536,0.4573,,,,402,402,,,2720000,599,https://doi.org/10.1063/1.3673331,,,Journal of Applied Physics,2012
426,LiBa0.91PO4Sm0.09,LiBa0.91PO4,Sm3+,0.09,,,298,599,0.5308,0.4612,,,,402,402,,,2410000,599,https://doi.org/10.1063/1.3673331,,,Journal of Applied Physics,2012
427,LiBa0.88PO4Sm0.12,LiBa0.88PO4,Sm3+,0.12,,,298,599,0.5237,0.4665,,,,402,402,,,2350000,599,https://doi.org/10.1063/1.3673331,,,Journal of Applied Physics,2012
428,La1.92LiSbO6Sm0.08,La1.92LiSbO6,Sm3+,0.08,,,298,599,0.533,0.361,,,,405,405,,,,599,https://doi.org/10.1016/j.jallcom.2019.02.132,mp-6674, icsd-72202 icsd-69192,Journal of Alloys and Compounds,2019
429,BaNb2O6Sm0.005,BaNb2O6,Sm3+,0.005,,,298,599,,,,,,405,405,,,369740,599,https://doi.org/10.1016/j.jlumin.2016.03.025,"mp-28150,mp-555050,mp-640553", icsd-28253 icsd-39320 icsd-28253,Journal of Luminescence,2016
430,BaNb2O6Sm0.015,BaNb2O6,Sm3+,0.015,,,298,599,0.557,0.44,,,,405,405,,,196820,599,https://doi.org/10.1016/j.jlumin.2016.03.025,"mp-28150,mp-555050,mp-640553", icsd-28253 icsd-39320 icsd-28253,Journal of Luminescence,2016
431,BaNb2O6Sm0.025,BaNb2O6,Sm3+,0.025,,,298,599,,,,,,405,405,,,142850,599,https://doi.org/10.1016/j.jlumin.2016.03.025,"mp-28150,mp-555050,mp-640553", icsd-28253 icsd-39320 icsd-28253,Journal of Luminescence,2016
432,NaSr0.999PO4Sm0.001,NaSr0.999PO4,Sm3+,0.001,,,298,600,0.6,0.39,,,,403,403,,,3490000,600,https://doi.org/10.1007/s12034-016-1270-3,mp-1210115,,Bulletin of Materials Science,2016
433,NaSr0.997PO4Sm0.003,NaSr0.997PO4,Sm3+,0.003,,,298,600,0.6,0.39,,,,403,403,,,3470000,600,https://doi.org/10.1007/s12034-016-1270-3,mp-1210115,,Bulletin of Materials Science,2016
434,NaSr0.993PO4Sm0.007,NaSr0.993PO4,Sm3+,0.007,,,298,600,0.6,0.39,,,623,403,403,,,3430000,600,https://doi.org/10.1007/s12034-016-1270-3,mp-1210115,,Bulletin of Materials Science,2016
435,NaSr0.99PO4Sm0.01,NaSr0.99PO4,Sm3+,0.01,,,298,600,0.6,0.39,,,,403,403,,,3370000,600,https://doi.org/10.1007/s12034-016-1270-3,mp-1210115,,Bulletin of Materials Science,2016
436,NaSr0.98PO4Sm0.02,NaSr0.98PO4,Sm3+,0.02,,,298,600,0.6,0.39,,,,403,403,,,2950000,600,https://doi.org/10.1007/s12034-016-1270-3,mp-1210115,,Bulletin of Materials Science,2016
437,NaSr0.97PO4Sm0.03,NaSr0.97PO4,Sm3+,0.03,,,298,600,0.6,0.39,,,,403,403,,,2840000,600,https://doi.org/10.1007/s12034-016-1270-3,mp-1210115,,Bulletin of Materials Science,2016
438,NaSr0.96PO4Sm0.04,NaSr0.96PO4,Sm3+,0.04,,,298,600,0.6,0.39,,,,403,403,,,2550000,600,https://doi.org/10.1007/s12034-016-1270-3,mp-1210115,,Bulletin of Materials Science,2016
439,Ca1.5Gd7.6Si6O26Ce0.05Mn0.25,Ca1.5Gd7.6Si6O26,Ce3+,0.05,Mn2+,0.25,298,600,0.545,0.415,31.5,,,287,287,,,,600,https://doi.org/10.1039/C1JM11650A,,,Journal of Materials Chemistry,2011
440,Lu1.88CaMg2Si3O12Ce0.12,Lu1.88CaMg2Si3O12,Ce3+,0.12,,,298,600,,,,,498,470,470,,,,600,https://doi.org/10.1021/jp508409r,mp-1211091,,Journal of Physical Chemistry C,2015
441,Sr2.98Na0.01B2SiO8Sm0.01,Sr2.98Na0.01B2SiO8,Sm3+,0.01,,,298,600,0.527,0.467,24.528,,,402,402,,,2586000,600,https://doi.org/10.1016/j.optmat.2016.05.044,,,Optical Materials,2016
442,Sr2.94Na0.03B2SiO8Sm0.03,Sr2.94Na0.03B2SiO8,Sm3+,0.03,,,298,600,0.537,0.459,19.334,,,402,402,,,1638000,600,https://doi.org/10.1016/j.optmat.2016.05.044,,,Optical Materials,2016
443,Sr2.9Na0.05B2SiO8Sm0.05,Sr2.9Na0.05B2SiO8,Sm3+,0.05,,,298,600,0.534,0.448,17.007,,493,402,402,,,1201000,600,https://doi.org/10.1016/j.optmat.2016.05.044,,,Optical Materials,2016
444,Sr2.86Na0.07B2SiO8Sm0.07,Sr2.86Na0.07B2SiO8,Sm3+,0.07,,,298,600,0.542,0.438,14.407,,,402,402,,,983000,600,https://doi.org/10.1016/j.optmat.2016.05.044,,,Optical Materials,2016
445,Sr2.82Na0.07B2SiO8Sm0.09,Sr2.82Na0.07B2SiO8,Sm3+,0.09,,,298,600,0.571,0.421,12.438,,,402,402,,,797000,600,https://doi.org/10.1016/j.optmat.2016.05.044,,,Optical Materials,2016
446,Sr7.92MgScP7O28Eu0.08,Sr7.92MgScP7O28,Eu2+,0.08,,,298,600,,,68.2,20.8,433,400,400,,,615,600,https://doi.org/10.1039/C0JM04524A,,,Journal of Materials Chemistry,2011
447,Na3Bi0.7P2O8Eu0.1Tb0.2,Na3Bi0.7P2O8,Eu2+,0.1,Tb3+,0.2,298,600,0.576,0.401,37.5,,,379,,,,,,https://doi.org/10.1016/j.jlumin.2016.12.012,mp-561083, icsd-71362,Journal of Luminescence,2017
448,Na3Bi0.65P2O8Eu0.1Tb0.25,Na3Bi0.65P2O8,Eu2+,0.1,Tb3+,0.25,298,600,0.575,0.399,37.48,,,379,,,,,,https://doi.org/10.1016/j.jlumin.2016.12.012,mp-561083, icsd-71362,Journal of Luminescence,2017
449,Na3Bi0.6P2O8Eu0.1Tb0.3,Na3Bi0.6P2O8,Eu2+,0.1,Tb3+,0.3,298,600,0.583,0.392,36.26,,,379,,,,,,https://doi.org/10.1016/j.jlumin.2016.12.012,mp-561083, icsd-71362,Journal of Luminescence,2017
450,Sr2.4In0.93P3O12Ce0.07Mn0.2,Sr2.4In0.93P3O12,Ce3+,0.07,Mn2+,0.2,298,600,0.522,0.363,52,,,318,,,,,,https://doi.org/10.1039/C2JM32392C,mp-1192241, icsd-2395,Journal of Materials Chemistry,2012
451,Sr2.1In0.93P3O12Ce0.07Mn0.3,Sr2.1In0.93P3O12,Ce3+,0.07,Mn2+,0.3,298,600,0.554,0.368,45,,,318,,,,,,https://doi.org/10.1039/C2JM32392C,mp-1192241, icsd-2395,Journal of Materials Chemistry,2012
452,Ba2Ca0.98Zn2Si6O17Sm0.02,Ba2Ca0.98Zn2Si6O17,Sm3+,0.02,,,298,600,,,,,,405,,,,1619000,600,https://doi.org/10.1016/S1002-0721(16)60064-9,,,Journal of Rare Earths,2016
453,Ba2Ca0.96Zn2Si6O17Sm0.04,Ba2Ca0.96Zn2Si6O17,Sm3+,0.04,,,298,600,0.547,0.45,,,,405,405,,,1864200,600,https://doi.org/10.1016/S1002-0721(16)60064-9,,,Journal of Rare Earths,2016
454,Ba2Ca0.94Zn2Si6O17Sm0.06,Ba2Ca0.94Zn2Si6O17,Sm3+,0.06,,,298,600,,,,,,405,,,,1749100,600,https://doi.org/10.1016/S1002-0721(16)60064-9,,,Journal of Rare Earths,2016
455,Ba2Ca0.92Zn2Si6O17Sm0.08,Ba2Ca0.92Zn2Si6O17,Sm3+,0.08,,,298,600,,,,,,405,,,,1656400,600,https://doi.org/10.1016/S1002-0721(16)60064-9,,,Journal of Rare Earths,2016
456,Mg0.91Y1.94Al4SiO12Ce0.06Mn0.09,Mg0.91Y1.94Al4SiO12,Ce3+,0.06,Mn2+,0.09,298,600,0.484,0.491,63.1,,,460,,,,22.1,550,https://doi.org/10.1016/j.optmat.2017.06.012,,,Optical Materials,2017
457,CaZrO3Sm0.03Gd0.02,CaZrO3,Sm3+,0.03,Gd3+,0.02,298,601,0.532,0.465,,,,409,409,,,,601,https://doi.org/10.1016/S1002-0721(12)60168-9,"mp-4571,mp-776024,mp-542112", icsd-130053 icsd-183757 icsd-239370 icsd-167889 icsd-97465 icsd-37264 icsd-183758 icsd-97463 icsd-97466 icsd-97464 icsd-29003 icsd-56094,Journal of Rare Earths,2012
458,Ba1.99CaB2O6Sm0.005,Ba1.99CaB2O6,Sm3+,0.005,,,298,601,,,,,,402,,,,119100,601,https://doi.org/10.1016/j.cap.2017.07.015,mp-549737, icsd-80429,Current Applied Physics,2017
459,Ba1.98CaB2O6Sm0.01,Ba1.98CaB2O6,Sm3+,0.01,,,298,601,,,,,,402,,,,110100,601,https://doi.org/10.1016/j.cap.2017.07.015,mp-549737, icsd-80429,Current Applied Physics,2017
460,Ba1.97CaB2O6Sm0.015,Ba1.97CaB2O6,Sm3+,0.015,,,298,601,,,,,,402,,,,107900,601,https://doi.org/10.1016/j.cap.2017.07.015,mp-549737, icsd-80429,Current Applied Physics,2017
461,Ba1.96CaB2O6Sm0.02,Ba1.96CaB2O6,Sm3+,0.02,,,298,601,0.596,0.403,,,,402,402,,,101200,601,https://doi.org/10.1016/j.cap.2017.07.015,mp-549737, icsd-80429,Current Applied Physics,2017
462,Ba1.95CaB2O6Sm0.025,Ba1.95CaB2O6,Sm3+,0.025,,,298,601,,,,,,402,,,,99600,601,https://doi.org/10.1016/j.cap.2017.07.015,mp-549737, icsd-80429,Current Applied Physics,2017
463,NaBaLa1.99P3O12Sm0.01,NaBaLa1.99P3O12,Sm3+,0.01,,,298,601,0.5782,0.4171,,,,403,403,,,2133700,601,https://doi.org/10.1016/j.jallcom.2017.01.171,,,Journal of Alloys and Compounds,2017
464,NaBaLa1.96P3O12Sm0.04,NaBaLa1.96P3O12,Sm3+,0.04,,,298,601,,,,,,403,403,,,1895300,601,https://doi.org/10.1016/j.jallcom.2017.01.171,,,Journal of Alloys and Compounds,2017
465,NaBaLa1.93P3O12Sm0.07,NaBaLa1.93P3O12,Sm3+,0.07,,,298,601,,,,,,403,403,,,1769000,601,https://doi.org/10.1016/j.jallcom.2017.01.171,,,Journal of Alloys and Compounds,2017
466,NaBaLa1.89P3O12Sm0.11,NaBaLa1.89P3O12,Sm3+,0.11,,,298,601,,,62.3,,573,403,403,377,364,761800,601,https://doi.org/10.1016/j.jallcom.2017.01.171,,,Journal of Alloys and Compounds,2017
467,NaBaLa1.86P3O12Sm0.14,NaBaLa1.86P3O12,Sm3+,0.14,,,298,601,,,,,,403,403,,,681000,601,https://doi.org/10.1016/j.jallcom.2017.01.171,,,Journal of Alloys and Compounds,2017
468,NaBaLa1.83P3O12Sm0.17,NaBaLa1.83P3O12,Sm3+,0.17,,,298,601,0.5605,0.4312,,,,403,403,,,577100,601,https://doi.org/10.1016/j.jallcom.2017.01.171,,,Journal of Alloys and Compounds,2017
469,CaBi2Ta2O9Sm0.07,CaBi2Ta2O9,Sm3+,0.07,,,298,602,0.5714,0.4253,,,,406,406,475,,,602,https://doi.org/10.1016/j.optcom.2014.03.072,"mp-556697,mvc-16422,mp-556848", icsd-92056 icsd-20667,Optics Communications,2014
470,Ca2Mg0.75Si2O7Mn0.25,Ca2Mg0.75Si2O7,Mn2+,0.25,,,298,602,0.57,0.36,,,,408,408,,,,602,https://doi.org/10.1063/1.2722670,"mp-6094,mp-559083,mp-677780", icsd-94146 icsd-85089 icsd-94142 icsd-160358 icsd-94145 icsd-94140 icsd-92773 icsd-50065 icsd-160352 icsd-50068 icsd-50070 icsd-163285 icsd-160353 icsd-94141 icsd-160355 icsd-160354 icsd-187931 icsd-50067 icsd-160356 icsd-34805 icsd-50071 icsd-100736 icsd-26683 icsd-192373 icsd-94144 icsd-50066 icsd-67691 icsd-39924 icsd-160357 icsd-50069 icsd-163286 icsd-158177 icsd-94143 icsd-85088 icsd-163287,Applied Physics Letters,2007
471,Li0.97AlSiO4Sm0.03,Li0.97AlSiO4,Sm3+,0.03,,,298,602,0.595,0.387,,,,402,402,,,,602,https://doi.org/10.1016/j.jallcom.2016.08.057,"mp-18220,mp-14399,mp-6326,mp-1222444,mp-6327,mp-558713,mp-556544,mp-1222553,mp-559689", icsd-92708 icsd-32595 icsd-22011 icsd-22012 icsd-22013 icsd-22010 icsd-2929 icsd-24888 icsd-22015 icsd-22014 icsd-38167 icsd-66137 icsd-97909,Journal of Alloys and Compounds,2016
472,Ca3Sr3P4O16Sm0.015,Ca3Sr3P4O16,Sm3+,0.015,,,298,603,0.5778,0.4167,,,,405,405,470,,,603,https://doi.org/10.1016/j.ceramint.2018.07.276,,,Ceramics International,2018
473,Ca3Sr3P4O16Sm0.03,Ca3Sr3P4O16,Sm3+,0.03,,,298,603,0.5804,0.4148,,,,405,405,470,,,603,https://doi.org/10.1016/j.ceramint.2018.07.276,,,Ceramics International,2018
474,Ca3Sr3P4O16Sm0.06,Ca3Sr3P4O16,Sm3+,0.06,,,298,603,0.5878,0.4085,,,,405,405,470,,1841300,603,https://doi.org/10.1016/j.ceramint.2018.07.276,,,Ceramics International,2018
475,Ca3Sr3P4O16Li0.06Sm0.06,Ca3Sr3P4O16Li0.06,Sm3+,0.06,,,298,603,0.5964,0.4025,,,,405,,,,1893700,603,https://doi.org/10.1016/j.ceramint.2018.07.276,,,Ceramics International,2018
476,Ca3Sr3P4O16Na0.06Sm0.06,Ca3Sr3P4O16Na0.06,Sm3+,0.06,,,298,603,0.5963,0.4027,,,,405,,,,1892900,603,https://doi.org/10.1016/j.ceramint.2018.07.276,,,Ceramics International,2018
477,Ca3Sr3P4O16K0.06Sm0.06,Ca3Sr3P4O16K0.06,Sm3+,0.06,,,298,603,0.5955,0.4034,,,,405,,,,1885800,603,https://doi.org/10.1016/j.ceramint.2018.07.276,,,Ceramics International,2018
478,Ba3Sc0.95P3O12Sm0.05,Ba3Sc0.95P3O12,Sm3+,0.05,,,298,603,0.568,0.424,53.5,,,406,406,,,1640000,603,https://doi.org/10.1016/j.cplett.2016.04.092,,,Chemical Physics Letters,2016
479,Na3Bi0.88P2O8Eu0.02Sm0.1,Na3Bi0.88P2O8,Eu3+,0.02,Sm3+,0.1,298,603,0.616,0.381,39.56,,,396,,,,2210000,621,https://doi.org/10.1016/j.jlumin.2016.12.012,mp-561083, icsd-71362,Journal of Luminescence,2017
480,Na3Bi0.86P2O8Eu0.04Sm0.1,Na3Bi0.86P2O8,Eu3+,0.04,Sm3+,0.1,298,603,0.622,0.375,38.41,,,396,,,,2180000,621,https://doi.org/10.1016/j.jlumin.2016.12.012,mp-561083, icsd-71362,Journal of Luminescence,2017
481,Na3Bi0.84P2O8Eu0.06Sm0.1,Na3Bi0.84P2O8,Eu3+,0.06,Sm3+,0.1,298,603,0.626,0.371,39.63,,,396,,,,2170000,621,https://doi.org/10.1016/j.jlumin.2016.12.012,mp-561083, icsd-71362,Journal of Luminescence,2017
482,Na3Bi0.82P2O8Eu0.08Sm0.1,Na3Bi0.82P2O8,Eu3+,0.08,Sm3+,0.1,298,603,0.63,0.367,40.23,,,396,,,,2170000,621,https://doi.org/10.1016/j.jlumin.2016.12.012,mp-561083, icsd-71362,Journal of Luminescence,2017
483,Na3Bi0.9P2O8Sm0.1,Na3Bi0.9P2O8,Sm3+,0.1,,,298,603,0.563,0.408,42.69,,,407,407,,,,603,https://doi.org/10.1016/j.jlumin.2016.12.012,mp-561083, icsd-71362,Journal of Luminescence,2017
484,Na3Bi0.88P2O8Eu0.1Sm0.02,Na3Bi0.88P2O8,Eu3+,0.1,Sm3+,0.02,298,603,0.63,0.368,37.84,,,403,,,,,,https://doi.org/10.1016/j.jlumin.2016.12.012,mp-561083, icsd-71362,Journal of Luminescence,2017
485,Na3Bi0.86P2O8Eu0.1Sm0.04,Na3Bi0.86P2O8,Eu3+,0.1,Sm3+,0.04,298,603,0.632,0.366,38.56,,,403,,,,,,https://doi.org/10.1016/j.jlumin.2016.12.012,mp-561083, icsd-71362,Journal of Luminescence,2017
486,Na3Bi0.84P2O8Eu0.1Sm0.06,Na3Bi0.84P2O8,Eu3+,0.1,Sm3+,0.06,298,603,0.632,0.366,38.24,,,403,,,,,,https://doi.org/10.1016/j.jlumin.2016.12.012,mp-561083, icsd-71362,Journal of Luminescence,2017
487,Na3Bi0.82P2O8Eu0.1Sm0.08,Na3Bi0.82P2O8,Eu3+,0.1,Sm3+,0.08,298,603,0.634,0.364,39.83,,,403,,,,,,https://doi.org/10.1016/j.jlumin.2016.12.012,mp-561083, icsd-71362,Journal of Luminescence,2017
488,Na3Bi0.8P2O8Eu0.1Sm0.1,Na3Bi0.8P2O8,Eu3+,0.1,Sm3+,0.1,298,603,0.634,0.364,38.12,,593,403,,,,,,https://doi.org/10.1016/j.jlumin.2016.12.012,mp-561083, icsd-71362,Journal of Luminescence,2017
489,Ca0.955TiO3Sm0.03,Ca0.955TiO3,Sm3+,0.03,,,298,603,0.5792,0.4199,,,,467,467,,,792000,603,https://doi.org/10.1016/j.matchemphys.2016.01.009,"mp-4019,mp-556003,mp-1205364,mp-3442,mp-754701,mp-5827", icsd-167888 icsd-62149 icsd-97828 icsd-167809 icsd-163663 icsd-174127 icsd-94568 icsd-85101 icsd-96258 icsd-162909 icsd-185445 icsd-162916 icsd-162917 icsd-157115 icsd-185443 icsd-185446 icsd-162913 icsd-162908 icsd-163662 icsd-163528 icsd-185452 icsd-16688 icsd-71915 icsd-186224 icsd-185444 icsd-189135 icsd-162918 icsd-162912 icsd-71916 icsd-180956 icsd-74215 icsd-185454 icsd-162914 icsd-74214 icsd-193648 icsd-93082 icsd-153172 icsd-185451 icsd-150420 icsd-74212 icsd-185449 icsd-162911 icsd-51024 icsd-162910 icsd-74213 icsd-37263 icsd-82487 icsd-185447 icsd-50364 icsd-185450 icsd-185453 icsd-74216 icsd-162915 icsd-185448 icsd-165801 icsd-38212 icsd-29116 icsd-162920 icsd-162919 icsd-162922 icsd-162921 icsd-162925 icsd-162924 icsd-77060 icsd-153173 icsd-162923 icsd-187293 icsd-165076 icsd-162926 icsd-31865 icsd-187294 icsd-153174 icsd-31864,Materials Chemistry and Physics,2016
490,Ba2B2O5Tb0.1,Ba2B2O5,Tb3+,0.1,,,298,604,0.318,0.562,,,,262,262,,,618400,604,https://doi.org/10.1111/jace.14766,"mp-771158,mp-753413,mp-768345,mp-771174",,Journal of the American Ceramic Society,2017
491,Ba2B2O5Tb0.1Sm0.01,Ba2B2O5,Tb3+,0.1,Sm3+,0.01,298,604,,,,,,262,262,,,404700,604,https://doi.org/10.1111/jace.14766,"mp-771158,mp-753413,mp-768345,mp-771174",,Journal of the American Ceramic Society,2017
492,Ba2B2O5Tb0.1Sm0.02,Ba2B2O5,Tb3+,0.1,Sm3+,0.02,298,604,,,,,,262,262,,,377300,604,https://doi.org/10.1111/jace.14766,"mp-771158,mp-753413,mp-768345,mp-771174",,Journal of the American Ceramic Society,2017
493,Ba2B2O5Tb0.1Sm0.03,Ba2B2O5,Tb3+,0.1,Sm3+,0.03,298,604,,,,,,262,262,,,324300,604,https://doi.org/10.1111/jace.14766,"mp-771158,mp-753413,mp-768345,mp-771174",,Journal of the American Ceramic Society,2017
494,Ba2B2O5Tb0.1Sm0.05,Ba2B2O5,Tb3+,0.1,Sm3+,0.05,298,604,,,,,,262,262,,,275800,604,https://doi.org/10.1111/jace.14766,"mp-771158,mp-753413,mp-768345,mp-771174",,Journal of the American Ceramic Society,2017
495,Ba2B2O5Tb0.1Sm0.07,Ba2B2O5,Tb3+,0.1,Sm3+,0.07,298,604,,,,,,262,262,,,223800,604,https://doi.org/10.1111/jace.14766,"mp-771158,mp-753413,mp-768345,mp-771174",,Journal of the American Ceramic Society,2017
496,Ba2B2O5Tb0.1Sm0.1,Ba2B2O5,Tb3+,0.1,Sm3+,0.1,298,604,,,,,,262,262,,,199800,604,https://doi.org/10.1111/jace.14766,"mp-771158,mp-753413,mp-768345,mp-771174",,Journal of the American Ceramic Society,2017
497,Ba2B2O5Sm0.03,Ba2B2O5,Sm3+,0.03,,,298,604,0.552,0.29,,,,604,406,,,,604,https://doi.org/10.1111/jace.14766,"mp-771158,mp-753413,mp-768345,mp-771174",,Journal of the American Ceramic Society,2017
498,Ca2ZnWO6Sm0.02,Ca2ZnWO6,Sm3+,0.02,,,298,604,0.476,0.517,,,,410,410,482,,,604,https://doi.org/10.1016/j.jlumin.2014.01.045,"mp-781505,mp-779906", icsd-262323,Journal of Luminescence,2014
499,YVO4Sm0.05,YVO4,Sm3+,0.05,,,298,604,0.615,0.343,50,,,303,303,,,,604,https://doi.org/10.1021/ic100953m,mp-19133, icsd-15604 icsd-107638 icsd-246709 icsd-26894 icsd-78074 icsd-2504 icsd-174549 icsd-246708 icsd-36060,Inorganic Chemistry,2010
500,Y0.4Sc0.6VO4Bi0.01,Y0.4Sc0.6VO4,Bi3+,0.01,,,298,604,0.484,0.468,53.8,,,330,,,,,,https://doi.org/10.1021/acs.chemmater.6b00277,mp-19133, icsd-15604 icsd-107638 icsd-246709 icsd-26894 icsd-78074 icsd-2504 icsd-174549 icsd-246708 icsd-36060,Chemistry of Materials,2016
501,MgOSm0.0002,MgO,Sm3+,0.0002,,,298,604,0.583,0.405,,,,404,404,,,160,604,https://doi.org/10.1016/j.molstruc.2016.09.046,"mp-1265,mp-1065577,mp-1192189,mp-1180973,mp-1192043,mp-549706,mp-1180312 ,mp-775808,mp-776911,mp-1190533,mp-1101930,mp-1190649,mp-1191789,mp-1245039,mp-1245045,mp-1245232,mp-1244962,mp-1245157,mp-1009129,mp-1245143,mp-1245195,mp-1245128,mp-1009127", icsd-64928 icsd-236617 icsd-642716 icsd-170905 icsd-159369 icsd-157525 icsd-188324 icsd-157524 icsd-44927 icsd-104844 icsd-159372 icsd-159371 icsd-161607 icsd-26958 icsd-104845 icsd-56143 icsd-157527 icsd-642712 icsd-159376 icsd-159374 icsd-642713 icsd-60492 icsd-157528 icsd-31051 icsd-41990 icsd-52275 icsd-159375 icsd-159373 icsd-169450 icsd-157523 icsd-181456 icsd-173128 icsd-248385 icsd-77821 icsd-29127 icsd-77759 icsd-64930 icsd-158103 icsd-101007 icsd-61325 icsd-9863 icsd-64929 icsd-159377 icsd-159368 icsd-642714 icsd-159367 icsd-88058 icsd-60692 icsd-173132 icsd-95468 icsd-157526 icsd-52026 icsd-159378 icsd-161059 icsd-181458 icsd-181457 icsd-181460 icsd-162607 icsd-181461 icsd-236618 icsd-161842 icsd-181462 icsd-181463 icsd-181465 icsd-181464 icsd-181466 icsd-166273 icsd-248386,Journal of Molecular Structure,2017
502,MgOSm0.0004,MgO,Sm3+,0.0004,,,298,604,,,,,,404,404,,,153,604,https://doi.org/10.1016/j.molstruc.2016.09.046,"mp-1265,mp-1065577,mp-1192189,mp-1180973,mp-1192043,mp-549706,mp-1180312 ,mp-775808,mp-776911,mp-1190533,mp-1101930,mp-1190649,mp-1191789,mp-1245039,mp-1245045,mp-1245232,mp-1244962,mp-1245157,mp-1009129,mp-1245143,mp-1245195,mp-1245128,mp-1009127", icsd-64928 icsd-236617 icsd-642716 icsd-170905 icsd-159369 icsd-157525 icsd-188324 icsd-157524 icsd-44927 icsd-104844 icsd-159372 icsd-159371 icsd-161607 icsd-26958 icsd-104845 icsd-56143 icsd-157527 icsd-642712 icsd-159376 icsd-159374 icsd-642713 icsd-60492 icsd-157528 icsd-31051 icsd-41990 icsd-52275 icsd-159375 icsd-159373 icsd-169450 icsd-157523 icsd-181456 icsd-173128 icsd-248385 icsd-77821 icsd-29127 icsd-77759 icsd-64930 icsd-158103 icsd-101007 icsd-61325 icsd-9863 icsd-64929 icsd-159377 icsd-159368 icsd-642714 icsd-159367 icsd-88058 icsd-60692 icsd-173132 icsd-95468 icsd-157526 icsd-52026 icsd-159378 icsd-161059 icsd-181458 icsd-181457 icsd-181460 icsd-162607 icsd-181461 icsd-236618 icsd-161842 icsd-181462 icsd-181463 icsd-181465 icsd-181464 icsd-181466 icsd-166273 icsd-248386,Journal of Molecular Structure,2017
503,MgOSm0.0006,MgO,Sm3+,0.0006,,,298,604,,,,,,404,404,,,151,604,https://doi.org/10.1016/j.molstruc.2016.09.046,"mp-1265,mp-1065577,mp-1192189,mp-1180973,mp-1192043,mp-549706,mp-1180312 ,mp-775808,mp-776911,mp-1190533,mp-1101930,mp-1190649,mp-1191789,mp-1245039,mp-1245045,mp-1245232,mp-1244962,mp-1245157,mp-1009129,mp-1245143,mp-1245195,mp-1245128,mp-1009127", icsd-64928 icsd-236617 icsd-642716 icsd-170905 icsd-159369 icsd-157525 icsd-188324 icsd-157524 icsd-44927 icsd-104844 icsd-159372 icsd-159371 icsd-161607 icsd-26958 icsd-104845 icsd-56143 icsd-157527 icsd-642712 icsd-159376 icsd-159374 icsd-642713 icsd-60492 icsd-157528 icsd-31051 icsd-41990 icsd-52275 icsd-159375 icsd-159373 icsd-169450 icsd-157523 icsd-181456 icsd-173128 icsd-248385 icsd-77821 icsd-29127 icsd-77759 icsd-64930 icsd-158103 icsd-101007 icsd-61325 icsd-9863 icsd-64929 icsd-159377 icsd-159368 icsd-642714 icsd-159367 icsd-88058 icsd-60692 icsd-173132 icsd-95468 icsd-157526 icsd-52026 icsd-159378 icsd-161059 icsd-181458 icsd-181457 icsd-181460 icsd-162607 icsd-181461 icsd-236618 icsd-161842 icsd-181462 icsd-181463 icsd-181465 icsd-181464 icsd-181466 icsd-166273 icsd-248386,Journal of Molecular Structure,2017
504,MgOSm0.0008,MgO,Sm3+,0.0008,,,298,604,,,,,,404,404,,,124,604,https://doi.org/10.1016/j.molstruc.2016.09.046,"mp-1265,mp-1065577,mp-1192189,mp-1180973,mp-1192043,mp-549706,mp-1180312 ,mp-775808,mp-776911,mp-1190533,mp-1101930,mp-1190649,mp-1191789,mp-1245039,mp-1245045,mp-1245232,mp-1244962,mp-1245157,mp-1009129,mp-1245143,mp-1245195,mp-1245128,mp-1009127", icsd-64928 icsd-236617 icsd-642716 icsd-170905 icsd-159369 icsd-157525 icsd-188324 icsd-157524 icsd-44927 icsd-104844 icsd-159372 icsd-159371 icsd-161607 icsd-26958 icsd-104845 icsd-56143 icsd-157527 icsd-642712 icsd-159376 icsd-159374 icsd-642713 icsd-60492 icsd-157528 icsd-31051 icsd-41990 icsd-52275 icsd-159375 icsd-159373 icsd-169450 icsd-157523 icsd-181456 icsd-173128 icsd-248385 icsd-77821 icsd-29127 icsd-77759 icsd-64930 icsd-158103 icsd-101007 icsd-61325 icsd-9863 icsd-64929 icsd-159377 icsd-159368 icsd-642714 icsd-159367 icsd-88058 icsd-60692 icsd-173132 icsd-95468 icsd-157526 icsd-52026 icsd-159378 icsd-161059 icsd-181458 icsd-181457 icsd-181460 icsd-162607 icsd-181461 icsd-236618 icsd-161842 icsd-181462 icsd-181463 icsd-181465 icsd-181464 icsd-181466 icsd-166273 icsd-248386,Journal of Molecular Structure,2017
505,Zr0.95O2Eu0.05,Zr0.95O2,Eu3+,0.05,,,298,604,0.554,0.372,,,,393,393,,,,604,https://doi.org/10.1016/j.dyepig.2017.12.012,"mp-2858,mp-776404,mp-754403,mp-1190186,mp-556605,mp-755089,mp-755759,mp-2574,mp-776427,mp-775909,mp-775980,mp-755769,mp-775910,mp-1565,mp-754741,mp-775935,mp-776386,mp-963,mp-1245318,mp-1100824 ", icsd-82544 icsd-187209 icsd-80043 icsd-172161 icsd-173959 icsd-82543 icsd-291451 icsd-80042 icsd-658755 icsd-94887 icsd-186674 icsd-41010 icsd-80044 icsd-18190 icsd-62993 icsd-248445 icsd-68782 icsd-57158 icsd-157403 icsd-94886 icsd-86692 icsd-57451 icsd-89426 icsd-417639 icsd-187208 icsd-80048 icsd-80046 icsd-80045 icsd-291120 icsd-41572 icsd-248446 icsd-80050 icsd-80049 icsd-187207 icsd-26488 icsd-15983 icsd-82545 icsd-60900 icsd-647691 icsd-57157 icsd-96537 icsd-80047 icsd-185125 icsd-659226 icsd-60901 icsd-237008 icsd-248449 icsd-173960 icsd-67004 icsd-94931 icsd-66784 icsd-66783 icsd-92091 icsd-92093 icsd-85322 icsd-157620 icsd-237007 icsd-647692 icsd-9993 icsd-92092 icsd-66781 icsd-164736 icsd-51051 icsd-93124 icsd-66786 icsd-248448 icsd-291452 icsd-173961 icsd-157621 icsd-66788 icsd-88022 icsd-93028 icsd-66782 icsd-185124 icsd-93125 icsd-66787 icsd-93033 icsd-93032 icsd-93030 icsd-66785 icsd-93031 icsd-68781 icsd-92090 icsd-180936 icsd-157618 icsd-97004 icsd-248447 icsd-164862 icsd-186673 icsd-157619 icsd-66789 icsd-93123 icsd-93126 icsd-23928 icsd-93029 icsd-68589 icsd-655671 icsd-248444 icsd-53998 icsd-105553 icsd-164861 icsd-291119 icsd-92096 icsd-248443 icsd-186672 icsd-291453 icsd-157617 icsd-173962 icsd-647689 icsd-92095 icsd-237006 icsd-185123 icsd-89429 icsd-79914 icsd-173963 icsd-56696 icsd-83862 icsd-79915,Dyes and Pigments,2018
506,Zr0.93O2Eu0.07,Zr0.93O2,Eu3+,0.07,,,298,604,0.567,0.37,,,,393,393,,,,604,https://doi.org/10.1016/j.dyepig.2017.12.012,"mp-2858,mp-776404,mp-754403,mp-1190186,mp-556605,mp-755089,mp-755759,mp-2574,mp-776427,mp-775909,mp-775980,mp-755769,mp-775910,mp-1565,mp-754741,mp-775935,mp-776386,mp-963,mp-1245318,mp-1100824 ", icsd-82544 icsd-187209 icsd-80043 icsd-172161 icsd-173959 icsd-82543 icsd-291451 icsd-80042 icsd-658755 icsd-94887 icsd-186674 icsd-41010 icsd-80044 icsd-18190 icsd-62993 icsd-248445 icsd-68782 icsd-57158 icsd-157403 icsd-94886 icsd-86692 icsd-57451 icsd-89426 icsd-417639 icsd-187208 icsd-80048 icsd-80046 icsd-80045 icsd-291120 icsd-41572 icsd-248446 icsd-80050 icsd-80049 icsd-187207 icsd-26488 icsd-15983 icsd-82545 icsd-60900 icsd-647691 icsd-57157 icsd-96537 icsd-80047 icsd-185125 icsd-659226 icsd-60901 icsd-237008 icsd-248449 icsd-173960 icsd-67004 icsd-94931 icsd-66784 icsd-66783 icsd-92091 icsd-92093 icsd-85322 icsd-157620 icsd-237007 icsd-647692 icsd-9993 icsd-92092 icsd-66781 icsd-164736 icsd-51051 icsd-93124 icsd-66786 icsd-248448 icsd-291452 icsd-173961 icsd-157621 icsd-66788 icsd-88022 icsd-93028 icsd-66782 icsd-185124 icsd-93125 icsd-66787 icsd-93033 icsd-93032 icsd-93030 icsd-66785 icsd-93031 icsd-68781 icsd-92090 icsd-180936 icsd-157618 icsd-97004 icsd-248447 icsd-164862 icsd-186673 icsd-157619 icsd-66789 icsd-93123 icsd-93126 icsd-23928 icsd-93029 icsd-68589 icsd-655671 icsd-248444 icsd-53998 icsd-105553 icsd-164861 icsd-291119 icsd-92096 icsd-248443 icsd-186672 icsd-291453 icsd-157617 icsd-173962 icsd-647689 icsd-92095 icsd-237006 icsd-185123 icsd-89429 icsd-79914 icsd-173963 icsd-56696 icsd-83862 icsd-79915,Dyes and Pigments,2018
507,Zr0.91O2Eu0.09,Zr0.91O2,Eu3+,0.09,,,298,604,0.573,0.371,,,,393,393,,,,604,https://doi.org/10.1016/j.dyepig.2017.12.012,"mp-2858,mp-776404,mp-754403,mp-1190186,mp-556605,mp-755089,mp-755759,mp-2574,mp-776427,mp-775909,mp-775980,mp-755769,mp-775910,mp-1565,mp-754741,mp-775935,mp-776386,mp-963,mp-1245318,mp-1100824 ", icsd-82544 icsd-187209 icsd-80043 icsd-172161 icsd-173959 icsd-82543 icsd-291451 icsd-80042 icsd-658755 icsd-94887 icsd-186674 icsd-41010 icsd-80044 icsd-18190 icsd-62993 icsd-248445 icsd-68782 icsd-57158 icsd-157403 icsd-94886 icsd-86692 icsd-57451 icsd-89426 icsd-417639 icsd-187208 icsd-80048 icsd-80046 icsd-80045 icsd-291120 icsd-41572 icsd-248446 icsd-80050 icsd-80049 icsd-187207 icsd-26488 icsd-15983 icsd-82545 icsd-60900 icsd-647691 icsd-57157 icsd-96537 icsd-80047 icsd-185125 icsd-659226 icsd-60901 icsd-237008 icsd-248449 icsd-173960 icsd-67004 icsd-94931 icsd-66784 icsd-66783 icsd-92091 icsd-92093 icsd-85322 icsd-157620 icsd-237007 icsd-647692 icsd-9993 icsd-92092 icsd-66781 icsd-164736 icsd-51051 icsd-93124 icsd-66786 icsd-248448 icsd-291452 icsd-173961 icsd-157621 icsd-66788 icsd-88022 icsd-93028 icsd-66782 icsd-185124 icsd-93125 icsd-66787 icsd-93033 icsd-93032 icsd-93030 icsd-66785 icsd-93031 icsd-68781 icsd-92090 icsd-180936 icsd-157618 icsd-97004 icsd-248447 icsd-164862 icsd-186673 icsd-157619 icsd-66789 icsd-93123 icsd-93126 icsd-23928 icsd-93029 icsd-68589 icsd-655671 icsd-248444 icsd-53998 icsd-105553 icsd-164861 icsd-291119 icsd-92096 icsd-248443 icsd-186672 icsd-291453 icsd-157617 icsd-173962 icsd-647689 icsd-92095 icsd-237006 icsd-185123 icsd-89429 icsd-79914 icsd-173963 icsd-56696 icsd-83862 icsd-79915,Dyes and Pigments,2018
