Repository: zzzmmp/AIPD-Mid

File: data/4.csv (part 5 of 10)
41,K2YWPO8Tm0.01Dy0.01,K2YWPO8,Tm3+,0.01,Dy3+,0.01,298,572,0.385,0.415,,,,350,,,,35810,451,https://doi.org/10.1016/j.jlumin.2016.03.020,,,Journal of Luminescence,2016
42,K2YWPO8Tm0.01Dy0.05,K2YWPO8,Tm3+,0.01,Dy3+,0.05,298,572,0.35,0.381,,,,350,,,,25160,451,https://doi.org/10.1016/j.jlumin.2016.03.020,,,Journal of Luminescence,2016
43,K2YWPO8Tm0.01Dy0.1,K2YWPO8,Tm3+,0.01,Dy3+,0.1,298,572,0.358,0.387,,,,350,,,,17850,451,https://doi.org/10.1016/j.jlumin.2016.03.020,,,Journal of Luminescence,2016
44,K2YWPO8Tm0.01Dy0.2,K2YWPO8,Tm3+,0.01,Dy3+,0.2,298,572,0.336,0.355,,,,350,,,,8870,451,https://doi.org/10.1016/j.jlumin.2016.03.020,,,Journal of Luminescence,2016
692,Ba3In3.96P6O24Eu0.01,Ba3In3.96P6O24,Eu3+,0.01,,,298,612,0.6341,0.3655,,,,232,232,,,,612,https://doi.org/10.1016/j.jallcom.2019.05.059,,,Journal of Alloys and Compounds,2019
693,Ba3In3.94P6O24Eu0.01Tb0.005,Ba3In3.94P6O24,Eu3+,0.01,Tb3+,0.005,298,612,0.5093,0.3226,,,,233,,,,,,https://doi.org/10.1016/j.jallcom.2019.05.059,,,Journal of Alloys and Compounds,2019
694,Ba3In3.93P6O24Eu0.01Tb0.0075,Ba3In3.93P6O24,Eu3+,0.01,Tb3+,0.0075,298,612,0.3837,0.3331,,,,233,,,,,,https://doi.org/10.1016/j.jallcom.2019.05.059,,,Journal of Alloys and Compounds,2019
695,Ba3In3.92P6O24Eu0.01Tb0.01,Ba3In3.92P6O24,Eu3+,0.01,Tb3+,0.01,298,612,0.3769,0.3489,,,,233,,,,,,https://doi.org/10.1016/j.jallcom.2019.05.059,,,Journal of Alloys and Compounds,2019
696,Ba3In3.86P6O24Tb0.015Eu0.02,Ba3In3.86P6O24,Tb3+,0.015,Eu3+,0.02,298,612,0.4011,0.3812,22.5,,473,233,,,,3800000,549,https://doi.org/10.1016/j.jallcom.2019.05.059,,,Journal of Alloys and Compounds,2019
697,Ba3In3.82P6O24Tb0.015Eu0.03,Ba3In3.82P6O24,Tb3+,0.015,Eu3+,0.03,298,612,0.425,0.3701,25.3,,,233,,,,4000000,549,https://doi.org/10.1016/j.jallcom.2019.05.059,,,Journal of Alloys and Compounds,2019
698,Ba3In3.78P6O24Tb0.015Eu0.04,Ba3In3.78P6O24,Tb3+,0.015,Eu3+,0.04,298,612,0.452,0.3586,,,,233,,,,3860000,549,https://doi.org/10.1016/j.jallcom.2019.05.059,,,Journal of Alloys and Compounds,2019
699,Ba3In3.74P6O24Tb0.015Eu0.05,Ba3In3.74P6O24,Tb3+,0.015,Eu3+,0.05,298,612,0.4675,0.352,,,,233,,,,3980000,549,https://doi.org/10.1016/j.jallcom.2019.05.059,,,Journal of Alloys and Compounds,2019
700,Ca18Li3Bi0.8P14O56Eu0.2,Ca18Li3Bi0.8P14O56,Eu3+,0.2,,,298,612,0.6275,0.3404,,,,394,394,376,463,1750000,612,https://doi.org/10.1039/C8DT04047H,,,Dalton Transactions,2019
701,Ca18Li3Bi0.6P14O56Eu0.4,Ca18Li3Bi0.6P14O56,Eu3+,0.4,,,298,612,0.6442,0.3432,,,,394,394,376,463,1820000,612,https://doi.org/10.1039/C8DT04047H,,,Dalton Transactions,2019
702,Ca18Li3Bi0.4P14O56Eu0.6,Ca18Li3Bi0.4P14O56,Eu3+,0.6,,,298,612,0.638,0.3478,,,403,394,394,376,463,1890000,612,https://doi.org/10.1039/C8DT04047H,,,Dalton Transactions,2019
703,Ca18Li3Bi0.4P14O56Eu0.6,Ca18Li3Bi0.4P14O56,Eu3+,0.6,,,333,612,,,,,,394,,,,1800000,,https://doi.org/10.1039/C8DT04047H,,,Dalton Transactions,2019
704,Ca18Li3Bi0.4P14O56Eu0.6,Ca18Li3Bi0.4P14O56,Eu3+,0.6,,,363,612,,,,,,394,,,,1790000,,https://doi.org/10.1039/C8DT04047H,,,Dalton Transactions,2019
705,Ca18Li3Bi0.4P14O56Eu0.6,Ca18Li3Bi0.4P14O56,Eu3+,0.6,,,393,612,,,,,,394,,,,1780000,,https://doi.org/10.1039/C8DT04047H,,,Dalton Transactions,2019
706,Ca18Li3Bi0.4P14O56Eu0.6,Ca18Li3Bi0.4P14O56,Eu3+,0.6,,,423,612,,,,,,394,,,,1770000,,https://doi.org/10.1039/C8DT04047H,,,Dalton Transactions,2019
707,Ca18Li3Bi0.4P14O56Eu0.6,Ca18Li3Bi0.4P14O56,Eu3+,0.6,,,453,612,,,,,,394,,,,1720000,,https://doi.org/10.1039/C8DT04047H,,,Dalton Transactions,2019
708,Ca18Li3Bi0.4P14O56Eu0.6,Ca18Li3Bi0.4P14O56,Eu3+,0.6,,,483,612,,,,,,394,,,,1710000,,https://doi.org/10.1039/C8DT04047H,,,Dalton Transactions,2019
709,Ca18Li3Bi0.2P14O56Eu0.8,Ca18Li3Bi0.2P14O56,Eu3+,0.8,,,298,612,0.63,0.3491,,,,394,394,376,463,1860000,612,https://doi.org/10.1039/C8DT04047H,,,Dalton Transactions,2019
710,Ca18Li3P14O56Eu1,Ca18Li3P14O56,Eu3+,1,,,298,612,0.6211,0.3507,,,,394,394,376,463,1810000,612,https://doi.org/10.1039/C8DT04047H,,,Dalton Transactions,2019
711,Ca1.96Si5N8Eu0.04,Ca1.96Si5N8,Eu2+,0.04,,,298,612,0.598,0.398,50,,458,450,,,,,,https://doi.org/10.1111/j.1744-7402.2009.02370.x,"mp-28922,mp-570645", icsd-79070 icsd-419318,International Journal of Applied Ceramic Technology,2009
712,Ba2YB2O6ClEu0.04Bi0.0005,Ba2YB2O6Cl,Eu3+,0.04,Bi3+,0.0005,298,612,0.265,0.291,,,,336,,,,,,https://doi.org/10.1021/acs.jpcc.7b00019,mp-866310, icsd-262072,Journal of Physical Chemistry C,2017
713,Ba2YB2O6ClEu0.04Bi0.001,Ba2YB2O6Cl,Eu3+,0.04,Bi3+,0.001,298,612,0.253,0.3049,,,,336,,,,,,https://doi.org/10.1021/acs.jpcc.7b00019,mp-866310, icsd-262072,Journal of Physical Chemistry C,2017
714,Ba2YB2O6ClEu0.04Bi0.002,Ba2YB2O6Cl,Eu3+,0.04,Bi3+,0.002,298,612,0.2984,0.3098,,,,336,,,,,,https://doi.org/10.1021/acs.jpcc.7b00019,mp-866310, icsd-262072,Journal of Physical Chemistry C,2017
715,Ba2YB2O6ClEu0.04Bi0.005,Ba2YB2O6Cl,Eu3+,0.04,Bi3+,0.005,298,612,0.3175,0.3192,,,,336,,,,,,https://doi.org/10.1021/acs.jpcc.7b00019,mp-866310, icsd-262072,Journal of Physical Chemistry C,2017
716,Ba2YB2O6ClEu0.04Bi0.01,Ba2YB2O6Cl,Eu3+,0.04,Bi3+,0.01,298,612,0.3723,0.3241,,,,336,,,,,,https://doi.org/10.1021/acs.jpcc.7b00019,mp-866310, icsd-262072,Journal of Physical Chemistry C,2017
717,Ba2YB2O6ClEu0.04Bi0.02,Ba2YB2O6Cl,Eu3+,0.04,Bi3+,0.02,298,612,0.4083,0.3283,,,,336,,,,,,https://doi.org/10.1021/acs.jpcc.7b00019,mp-866310, icsd-262072,Journal of Physical Chemistry C,2017
718,Ba2YB2O6ClEu0.04Bi0.01,Ba2YB2O6Cl,Eu3+,0.04,Bi3+,0.01,298,612,0.3476,0.1783,,,,372,,,,,,https://doi.org/10.1021/acs.jpcc.7b00019,mp-866310, icsd-262072,Journal of Physical Chemistry C,2017
719,Ba2YB2O6ClEu0.04Bi0.02,Ba2YB2O6Cl,Eu3+,0.04,Bi3+,0.02,298,612,0.3865,0.2053,,,,372,,,,,,https://doi.org/10.1021/acs.jpcc.7b00019,mp-866310, icsd-262072,Journal of Physical Chemistry C,2017
720,Ba2YB2O6ClBi0.002Eu0.002,Ba2YB2O6Cl,Bi3+,0.002,Eu3+,0.002,298,612,0.1982,0.292,,,,336,336,393,467,999000,612,https://doi.org/10.1021/acs.jpcc.7b00019,mp-866310, icsd-262072,Journal of Physical Chemistry C,2017
721,Ba2YB2O6ClBi0.002Eu0.005,Ba2YB2O6Cl,Bi3+,0.002,Eu3+,0.005,298,612,0.2147,0.3,,,,336,336,393,467,1036000,612,https://doi.org/10.1021/acs.jpcc.7b00019,mp-866310, icsd-262072,Journal of Physical Chemistry C,2017
722,Ba2YB2O6ClBi0.002Eu0.01,Ba2YB2O6Cl,Bi3+,0.002,Eu3+,0.01,298,612,0.2312,0.2974,,,,336,336,393,467,1095000,612,https://doi.org/10.1021/acs.jpcc.7b00019,mp-866310, icsd-262072,Journal of Physical Chemistry C,2017
723,Ba2YB2O6ClBi0.002Eu0.02,Ba2YB2O6Cl,Bi3+,0.002,Eu3+,0.02,298,612,0.2525,0.3062,,,,336,336,393,467,1113000,612,https://doi.org/10.1021/acs.jpcc.7b00019,mp-866310, icsd-262072,Journal of Physical Chemistry C,2017
724,Ba2YB2O6ClBi0.002Eu0.04,Ba2YB2O6Cl,Bi3+,0.002,Eu3+,0.04,298,612,0.2941,0.3047,,,,336,336,393,467,1203000,612,https://doi.org/10.1021/acs.jpcc.7b00019,mp-866310, icsd-262072,Journal of Physical Chemistry C,2017
725,Ba2YB2O6ClBi0.002Eu0.06,Ba2YB2O6Cl,Bi3+,0.002,Eu3+,0.06,298,612,0.3068,0.3084,,,,336,336,393,467,1152000,612,https://doi.org/10.1021/acs.jpcc.7b00019,mp-866310, icsd-262072,Journal of Physical Chemistry C,2017
726,Ba2YB2O6ClBi0.002Eu0.08,Ba2YB2O6Cl,Bi3+,0.002,Eu3+,0.08,298,612,0.2911,0.3071,,,,336,336,393,467,1042000,612,https://doi.org/10.1021/acs.jpcc.7b00019,mp-866310, icsd-262072,Journal of Physical Chemistry C,2017
727,CaLa0.98B7O13Eu0.02,CaLa0.98B7O13,Eu3+,0.02,,,298,613,0.544,0.455,13.2,,,395,,,,,613,https://doi.org/10.1016/j.ijleo.2017.10.161,,,Optik,2018
728,CaLa0.92B7O13Eu0.08,CaLa0.92B7O13,Eu3+,0.08,,,298,613,0.564,0.435,16.1,,,395,,,,,613,https://doi.org/10.1016/j.ijleo.2017.10.161,,,Optik,2018
729,CaLa0.85B7O13Eu0.15,CaLa0.85B7O13,Eu3+,0.15,,,298,613,0.579,0.418,18.9,,,395,,,,,613,https://doi.org/10.1016/j.ijleo.2017.10.161,,,Optik,2018
730,CaLa0.65B7O13Eu0.35,CaLa0.65B7O13,Eu3+,0.35,,,298,613,0.611,0.388,15.6,,,395,395,378,465,,613,https://doi.org/10.1016/j.ijleo.2017.10.161,,,Optik,2018
731,CaLa0.55B7O13Eu0.45,CaLa0.55B7O13,Eu3+,0.45,,,298,613,0.607,0.393,12.6,,,395,,,,,613,https://doi.org/10.1016/j.ijleo.2017.10.161,,,Optik,2018
732,CaLa0.45B7O13Eu0.55,CaLa0.45B7O13,Eu3+,0.55,,,298,613,0.594,0.405,10.1,,,395,,,,,613,https://doi.org/10.1016/j.ijleo.2017.10.161,,,Optik,2018
733,Gd1.86ZnTiO6Eu0.14,Gd1.86ZnTiO6,Eu3+,0.14,,,298,613,0.662,0.338,,,425,270,270,396,464,614000,613,https://doi.org/10.1039/C8RA00700D,mp-1105276, icsd-251934,RSC Advances,2018
734,Ba2Y1.70Si4O13Bi0.03Eu0.12,Ba2Y1.70Si4O13,Bi3+,0.03,Eu3+,0.12,298,613,0.253,0.349,,,,342,,,,469,503,https://doi.org/10.1111/jace.16048,,,Journal of the American Ceramic Society,2018
735,Ba2Y1.62Si4O13Bi0.03Eu0.16,Ba2Y1.62Si4O13,Bi3+,0.03,Eu3+,0.16,298,613,0.246,0.351,,,,342,,,,462,503,https://doi.org/10.1111/jace.16048,,,Journal of the American Ceramic Society,2018
736,Ba2Y1.54Si4O13Bi0.03Eu0.2,Ba2Y1.54Si4O13,Bi3+,0.03,Eu3+,0.2,298,613,0.288,0.35,,,525,342,,,,457,503,https://doi.org/10.1111/jace.16048,,,Journal of the American Ceramic Society,2018
737,Ba2Y1.5Si4O13Bi0.03Eu0.22,Ba2Y1.5Si4O13,Bi3+,0.03,Eu3+,0.22,298,613,0.255,0.35,,,,342,,,,447,503,https://doi.org/10.1111/jace.16048,,,Journal of the American Ceramic Society,2018
738,Ba2Y1.70Si4O13Bi0.03Eu0.12,Ba2Y1.70Si4O13,Bi3+,0.03,Eu3+,0.12,298,613,0.326,0.15,,,,373,,,,137,414,https://doi.org/10.1111/jace.16048,,,Journal of the American Ceramic Society,2018
739,Ba2Y1.62Si4O13Bi0.03Eu0.16,Ba2Y1.62Si4O13,Bi3+,0.03,Eu3+,0.16,298,613,0.371,0.176,,,,373,,,,129,414,https://doi.org/10.1111/jace.16048,,,Journal of the American Ceramic Society,2018
740,Ba2Y1.54Si4O13Bi0.03Eu0.2,Ba2Y1.54Si4O13,Bi3+,0.03,Eu3+,0.2,298,613,0.415,0.205,,,,373,,,,122,414,https://doi.org/10.1111/jace.16048,,,Journal of the American Ceramic Society,2018
741,Ba2Y1.5Si4O13Bi0.03Eu0.22,Ba2Y1.5Si4O13,Bi3+,0.03,Eu3+,0.22,298,613,0.438,0.217,,,,373,,,,120,414,https://doi.org/10.1111/jace.16048,,,Journal of the American Ceramic Society,2018
742,Na2CaSiO4Eu0.12,Na2CaSiO4,Eu3+,0.12,,,298,613,0.66,0.34,58.9,,,393,393,460,380,,613,https://doi.org/10.1016/j.materresbull.2011.03.001,mp-555342, icsd-24235,Materials Research Bulletin,2011
743,Ca3P2O8Eu0.04,Ca3P2O8,Eu3+,0.04,,,298,613,0.653,0.346,,,,395,395,375,320,,613,https://doi.org/10.1016/j.optmat.2012.12.023,"mp-1197377,mp-531132,mp-3487,mp-753711,mp-686015", icsd-923 icsd-200202 icsd-188081 icsd-158736,Optical Materials,2013
744,Ca9.9LiP7O28Eu0.1,Ca9.9LiP7O28,Eu3+,0.1,,,298,613,0.638,0.361,75,,,393,393,465,,,613,https://doi.org/10.1016/S1002-0721(10)60476-0,,,Journal of Rare Earths,2011
745,Sr3Y0.94P3O12Eu0.06,Sr3Y0.94P3O12,Eu3+,0.06,,,298,613,0.64,0.33,75,,,392,392,,,2400000,613,https://doi.org/10.1016/j.ceramint.2012.02.080,,,Ceramics International,2012
746,NaBaY0.3B2O6Eu0.7,NaBaY0.3B2O6,Eu3+,0.7,,,298,613,,,48,,498,394,394,465,,7380000,613,https://doi.org/10.1016/j.dyepig.2017.04.008,mp-1182342,,Dyes and Pigments,2017
747,KBaY0.3B2O6Eu0.7,KBaY0.3B2O6,Eu3+,0.7,,,298,613,,,31.1,,553,394,394,465,,5130000,613,https://doi.org/10.1016/j.dyepig.2017.04.008,,,Dyes and Pigments,2017
748,Ba2CaZn2Si6O17Eu0.005,Ba2CaZn2Si6O17,Eu3+,0.005,,,298,613,,,,,,395,395,466,,2244000,613,https://doi.org/10.1016/j.jlumin.2015.03.007,,,Journal of Luminescence,2016
749,Ba2CaZn2Si6O17Eu0.01,Ba2CaZn2Si6O17,Eu3+,0.01,,,298,613,,,,,,395,395,466,,2109000,613,https://doi.org/10.1016/j.jlumin.2015.03.007,,,Journal of Luminescence,2016
750,Ba2CaZn2Si6O17Eu0.03,Ba2CaZn2Si6O17,Eu3+,0.03,,,298,613,,,,,,395,395,466,,1894000,613,https://doi.org/10.1016/j.jlumin.2015.03.007,,,Journal of Luminescence,2016
751,Ba2CaZn2Si6O17Eu0.05,Ba2CaZn2Si6O17,Eu3+,0.05,,,298,613,,,,,,395,395,466,,1886000,613,https://doi.org/10.1016/j.jlumin.2015.03.007,,,Journal of Luminescence,2016
752,Ba2CaZn2Si6O17Eu0.07,Ba2CaZn2Si6O17,Eu3+,0.07,,,298,613,,,,,,395,395,466,,1776000,613,https://doi.org/10.1016/j.jlumin.2015.03.007,,,Journal of Luminescence,2016
753,Ba2CaZn2Si6O17Eu0.09,Ba2CaZn2Si6O17,Eu3+,0.09,,,298,613,0.637,0.362,11.2,,,395,395,466,,1765000,613,https://doi.org/10.1016/j.jlumin.2015.03.007,,,Journal of Luminescence,2016
754,Ba2CaZn2Si6O17Eu0.11,Ba2CaZn2Si6O17,Eu3+,0.11,,,298,613,,,,,,395,395,466,,1633000,613,https://doi.org/10.1016/j.jlumin.2015.03.007,,,Journal of Luminescence,2016
755,SrLa1.5Mg2W2O12Eu0.5,SrLa1.5Mg2W2O12,Eu3+,0.5,,,298,613,0.66,0.34,27.1,,,464,464,530,,,613,https://doi.org/10.1016/j.ceramint.2013.01.013,mp-1223130,,Ceramics International,2013
756,SrLa1.5Mg2W2O12Eu0.5,SrLa1.5Mg2W2O12,Eu3+,0.5,,,298,613,,,8.8,,,395,,,,,,https://doi.org/10.1016/j.ceramint.2013.01.013,mp-1223130,,Ceramics International,2013
757,Ca1.99Na1.01Zn2V3O12Eu0.01,Ca1.99Na1.01Zn2V3O12,Eu3+,0.01,,,298,613,0.2759,0.3837,,,,365,365,,,,497,https://doi.org/10.1016/j.jpcs.2013.05.002,mp-706235,,Journal of Physics and Chemistry of Solids,2013
758,Ca1.97Na1.03Zn2V3O12Eu0.03,Ca1.97Na1.03Zn2V3O12,Eu3+,0.03,,,298,613,0.2688,0.3711,,,,365,365,,,8730000,497,https://doi.org/10.1016/j.jpcs.2013.05.002,mp-706235,,Journal of Physics and Chemistry of Solids,2013
759,Ca1.92Na1.08Zn2V3O12Eu0.08,Ca1.92Na1.08Zn2V3O12,Eu3+,0.08,,,298,613,0.2914,0.3591,17.4,,,365,365,,,,497,https://doi.org/10.1016/j.jpcs.2013.05.002,mp-706235,,Journal of Physics and Chemistry of Solids,2013
760,Ca1.9Na1.1Zn2V3O12Eu0.1,Ca1.9Na1.1Zn2V3O12,Eu3+,0.1,,,298,613,0.3154,0.406,,,,365,365,,,,497,https://doi.org/10.1016/j.jpcs.2013.05.002,mp-706235,,Journal of Physics and Chemistry of Solids,2013
761,SrBi1.96TeO7Eu0.02,SrBi1.96TeO7,Eu3+,0.02,,,298,613,,,,,,465,465,394,,2360000,613,https://doi.org/10.1016/j.materresbull.2017.08.002,,,Materials Research Bulletin,2017
762,SrBi1.7TeO7Eu0.15,SrBi1.7TeO7,Eu3+,0.15,,,298,613,,,,,,465,465,394,,1430000,613,https://doi.org/10.1016/j.materresbull.2017.08.002,,,Materials Research Bulletin,2017
763,SrBi1.4TeO7Eu0.3,SrBi1.4TeO7,Eu3+,0.3,,,298,613,0.64,0.35,39.42,5.4,403,465,465,394,,850000,613,https://doi.org/10.1016/j.materresbull.2017.08.002,,,Materials Research Bulletin,2017
764,SrBi1.4TeO7Eu0.3,SrBi1.4TeO7,Eu3+,0.3,,,298,613,0.62,0.34,,,,394,465,394,,,613,https://doi.org/10.1016/j.materresbull.2017.08.002,,,Materials Research Bulletin,2017
765,Gd2.9Zn2Nb3O14Eu0.1,Gd2.9Zn2Nb3O14,Eu3+,0.1,,,298,613,0.59,0.34,20.17,,,392,392,465,,630000,613,https://doi.org/10.1016/j.jallcom.2018.04.135,,,Journal of Alloys and Compounds,2018
766,Gd2.8Zn2Nb3O14Eu0.2,Gd2.8Zn2Nb3O14,Eu3+,0.2,,,298,613,0.62,0.34,20.41,,,392,392,465,,640000,613,https://doi.org/10.1016/j.jallcom.2018.04.135,,,Journal of Alloys and Compounds,2018
767,Gd2.7Zn2Nb3O14Eu0.3,Gd2.7Zn2Nb3O14,Eu3+,0.3,,,298,613,0.63,0.35,20.82,,,392,392,465,,640000,613,https://doi.org/10.1016/j.jallcom.2018.04.135,,,Journal of Alloys and Compounds,2018
768,Gd2.6Zn2Nb3O14Eu0.4,Gd2.6Zn2Nb3O14,Eu3+,0.4,,,298,613,0.64,0.35,21.07,,,392,392,465,,650000,613,https://doi.org/10.1016/j.jallcom.2018.04.135,,,Journal of Alloys and Compounds,2018
769,Gd2.5Zn2Nb3O14Eu0.5,Gd2.5Zn2Nb3O14,Eu3+,0.5,,,298,613,0.65,0.35,20.24,,,392,392,465,,620000,613,https://doi.org/10.1016/j.jallcom.2018.04.135,,,Journal of Alloys and Compounds,2018
770,Na1.98Ca1.98Nb4O13Eu0.02,Na1.98Ca1.98Nb4O13,Eu3+,0.02,,,298,613,,,,,,395,395,465,530,736500,613,https://doi.org/10.1016/j.jlumin.2018.12.064,,,Journal of Luminescence,2019
771,Na1.96Ca1.96Nb4O13Eu0.04,Na1.96Ca1.96Nb4O13,Eu3+,0.04,,,298,613,,,,,,395,395,465,530,723500,613,https://doi.org/10.1016/j.jlumin.2018.12.064,,,Journal of Luminescence,2019
772,Na1.94Ca1.94Nb4O13Eu0.06,Na1.94Ca1.94Nb4O13,Eu3+,0.06,,,298,613,,,,,,395,395,465,530,590200,613,https://doi.org/10.1016/j.jlumin.2018.12.064,,,Journal of Luminescence,2019
773,Na1.92Ca1.92Nb4O13Eu0.08,Na1.92Ca1.92Nb4O13,Eu3+,0.08,,,298,613,,,,,,395,395,465,530,534100,613,https://doi.org/10.1016/j.jlumin.2018.12.064,,,Journal of Luminescence,2019
774,Na1.9Ca1.9Nb4O13Eu0.1,Na1.9Ca1.9Nb4O13,Eu3+,0.1,,,298,613,0.6312,0.3684,,,440,395,395,465,530,459600,613,https://doi.org/10.1016/j.jlumin.2018.12.064,,,Journal of Luminescence,2019
775,Na1.88Ca1.88Nb4O13Eu0.12,Na1.88Ca1.88Nb4O13,Eu3+,0.12,,,298,613,,,,,,395,395,465,530,431800,613,https://doi.org/10.1016/j.jlumin.2018.12.064,,,Journal of Luminescence,2019
776,Bi2MoO6,Bi2MoO6,,,,,298,613,0.203,0.326,,,,328,,,,,613,https://doi.org/10.1039/C5RA03913D,"mp-23064,mp-23423,mp-555748,mp-555658", icsd-14266 icsd-47139 icsd-201685 icsd-92326 icsd-78179 icsd-17070 icsd-37251,RSC Advances,2015
777,Bi2MoO6Eu0.01,Bi2MoO6,Eu3+,0.01,,,298,613,0.271,0.33,,,,328,465,,,,613,https://doi.org/10.1039/C5RA03913D,"mp-23064,mp-23423,mp-555748,mp-555658", icsd-14266 icsd-47139 icsd-201685 icsd-92326 icsd-78179 icsd-17070 icsd-37251,RSC Advances,2015
778,Bi2MoO6Eu0.05,Bi2MoO6,Eu3+,0.05,,,298,613,0.299,0.303,,,,328,465,,,1748000,613,https://doi.org/10.1039/C5RA03913D,"mp-23064,mp-23423,mp-555748,mp-555658", icsd-14266 icsd-47139 icsd-201685 icsd-92326 icsd-78179 icsd-17070 icsd-37251,RSC Advances,2015
779,Bi2MoO6Eu0.1,Bi2MoO6,Eu3+,0.1,,,298,613,0.401,0.315,,,,328,465,,,,613,https://doi.org/10.1039/C5RA03913D,"mp-23064,mp-23423,mp-555748,mp-555658", icsd-14266 icsd-47139 icsd-201685 icsd-92326 icsd-78179 icsd-17070 icsd-37251,RSC Advances,2015
780,Bi2MoO6Eu0.15,Bi2MoO6,Eu3+,0.15,,,298,613,0.496,0.343,,,,328,465,,,663000,613,https://doi.org/10.1039/C5RA03913D,"mp-23064,mp-23423,mp-555748,mp-555658", icsd-14266 icsd-47139 icsd-201685 icsd-92326 icsd-78179 icsd-17070 icsd-37251,RSC Advances,2015
781,Bi2MoO6Eu0.2,Bi2MoO6,Eu3+,0.2,,,298,613,0.226,0.206,,,,328,465,,,,613,https://doi.org/10.1039/C5RA03913D,"mp-23064,mp-23423,mp-555748,mp-555658", icsd-14266 icsd-47139 icsd-201685 icsd-92326 icsd-78179 icsd-17070 icsd-37251,RSC Advances,2015
782,Gd6MoO12Eu0.25,Gd6MoO12,Eu3+,0.25,,,298,613,0.655,0.345,62,,473,394,394,465,,275000,613,https://doi.org/10.1007/s11051-013-1940-7,,,Journal of Nanoparticle Research,2013
783,Gd6MoO12Eu0.25,Gd6MoO12,Eu3+,0.25,,,298,613,,,43,,,320,,,,,,https://doi.org/10.1007/s11051-013-1940-7,,,Journal of Nanoparticle Research,2013
784,Gd6MoO12Eu0.25,Gd6MoO12,Eu3+,0.25,,,298,613,,,25,,,450,,,,,,https://doi.org/10.1007/s11051-013-1940-7,,,Journal of Nanoparticle Research,2013
785,Ba4La5.64Si6O25Eu0.06,Ba4La5.64Si6O25,Eu3+,0.06,,,298,613,0.634,0.365,65,,418,394,394,,,1560000,613,https://doi.org/10.1039/C5TC03919C,,,Journal of Materials Chemistry C,2016
786,Sr3Y0.94P3O12Eu0.06,Sr3Y0.94P3O12,Eu3+,0.06,,,298,613,0.64,0.33,75,,,392,392,,,2400000,613,https://doi.org/10.1016/j.poly.2016.09.001,,,Polyhedron,2016
787,Mg2Y8Si6O26Mn0.18,Mg2Y8Si6O26,Mn2+,0.18,,,298,613,0.522,0.332,0.105,,,409,409,,,,613,https://doi.org/10.1021/jp204824d,,,Journal of Physical Chemistry C,2011
788,Mg2Y8Si6O26Ce0.01Mn0.05,Mg2Y8Si6O26,Ce3+,0.01,Mn2+,0.05,298,613,0.32,0.252,54,,,292,,,,38.8,425,https://doi.org/10.1021/jp204824d,,,Journal of Physical Chemistry C,2011
789,Mg2Y8Si6O26Ce0.01Mn0.07,Mg2Y8Si6O26,Ce3+,0.01,Mn2+,0.07,298,613,0.335,0.261,45,,,292,,,,31.5,425,https://doi.org/10.1021/jp204824d,,,Journal of Physical Chemistry C,2011
790,Mg2Y8Si6O26Ce0.01Mn0.09,Mg2Y8Si6O26,Ce3+,0.01,Mn2+,0.09,298,613,0.361,0.274,38,,,292,,,,,,https://doi.org/10.1021/jp204824d,,,Journal of Physical Chemistry C,2011
791,Mg2Y8Si6O26Ce0.01Mn0.15,Mg2Y8Si6O26,Ce3+,0.01,Mn2+,0.15,298,613,0.461,0.324,39,,,292,,,,,,https://doi.org/10.1021/jp204824d,,,Journal of Physical Chemistry C,2011
792,Mg2Y8Si6O26Ce0.01Mn0.2,Mg2Y8Si6O26,Ce3+,0.01,Mn2+,0.2,298,613,0.498,0.34,36,,,292,,,,,,https://doi.org/10.1021/jp204824d,,,Journal of Physical Chemistry C,2011
793,Mg2Y8Si6O26Ce0.01Mn0.25,Mg2Y8Si6O26,Ce3+,0.01,Mn2+,0.25,298,613,0.528,0.352,43,,,292,,,,,,https://doi.org/10.1021/jp204824d,,,Journal of Physical Chemistry C,2011
794,Mg2Y8Si6O26Ce0.01Mn0.3,Mg2Y8Si6O26,Ce3+,0.01,Mn2+,0.3,298,613,0.544,0.357,46,,,292,,,,,,https://doi.org/10.1021/jp204824d,,,Journal of Physical Chemistry C,2011
795,Mg2Y8Si6O26Ce0.01Mn0.4,Mg2Y8Si6O26,Ce3+,0.01,Mn2+,0.4,298,613,0.572,0.356,26,,,292,,,,,,https://doi.org/10.1021/jp204824d,,,Journal of Physical Chemistry C,2011
796,Mg2Y8Si6O26Ce0.01Mn0.5,Mg2Y8Si6O26,Ce3+,0.01,Mn2+,0.5,298,613,0.589,0.355,21,,,292,,,,,,https://doi.org/10.1021/jp204824d,,,Journal of Physical Chemistry C,2011
797,Mg2Y8Si6O26Ce0.001Mn0.05,Mg2Y8Si6O26,Ce3+,0.001,Mn2+,0.05,298,613,0.319,0.247,19,,,292,,,,,,https://doi.org/10.1021/jp204824d,,,Journal of Physical Chemistry C,2011
798,Mg2Y8Si6O26Ce0.003Mn0.05,Mg2Y8Si6O26,Ce3+,0.003,Mn2+,0.05,298,613,0.315,0.245,34,,,292,,,,,,https://doi.org/10.1021/jp204824d,,,Journal of Physical Chemistry C,2011
799,Mg2Y8Si6O26Ce0.005Mn0.05,Mg2Y8Si6O26,Ce3+,0.005,Mn2+,0.05,298,613,0.329,0.257,32,,,292,,,,,,https://doi.org/10.1021/jp204824d,,,Journal of Physical Chemistry C,2011
800,Mg2Y8Si6O26Ce0.008Mn0.05,Mg2Y8Si6O26,Ce3+,0.008,Mn2+,0.05,298,613,0.333,0.26,44,,,292,,,,,,https://doi.org/10.1021/jp204824d,,,Journal of Physical Chemistry C,2011
801,Mg2Y8Si6O26Ce0.012Mn0.05,Mg2Y8Si6O26,Ce3+,0.012,Mn2+,0.05,298,613,0.321,0.253,53,,,292,,,,,,https://doi.org/10.1021/jp204824d,,,Journal of Physical Chemistry C,2011
802,Mg2Y8Si6O26Ce0.02Mn0.05,Mg2Y8Si6O26,Ce3+,0.02,Mn2+,0.05,298,613,0.323,0.262,51,,,292,,,,,,https://doi.org/10.1021/jp204824d,,,Journal of Physical Chemistry C,2011
803,NaGdW2O8Eu0.05,NaGdW2O8,Eu3+,0.05,,,298,613,0.65,0.32,,,,465,465,396,,,613,https://doi.org/10.1039/C3CE41712C,mp-1220735,,CrystEngComm,2014
804,Ba0.99MoO4Eu0.01,Ba0.99MoO4,Eu3+,0.01,,,298,613,0.64,0.359,,,,464,464,395,,,613,https://doi.org/10.1016/j.saa.2013.12.007,mp-19276, icsd-194082 icsd-161851 icsd-50821 icsd-155140 icsd-16166 icsd-56109 icsd-194083 icsd-250487 icsd-193795,Spectrochimica Acta - Part A: Molecular and Biomolecular Spectroscopy,2014
805,Ba0.97MoO4Eu0.03,Ba0.97MoO4,Eu3+,0.03,,,298,613,0.649,0.35,,,,464,464,395,,,613,https://doi.org/10.1016/j.saa.2013.12.007,mp-19276, icsd-194082 icsd-161851 icsd-50821 icsd-155140 icsd-16166 icsd-56109 icsd-194083 icsd-250487 icsd-193795,Spectrochimica Acta - Part A: Molecular and Biomolecular Spectroscopy,2014
806,Ba0.94MoO4Eu0.06,Ba0.94MoO4,Eu3+,0.06,,,298,613,0.655,0.344,,,,464,464,395,,,613,https://doi.org/10.1016/j.saa.2013.12.007,mp-19276, icsd-194082 icsd-161851 icsd-50821 icsd-155140 icsd-16166 icsd-56109 icsd-194083 icsd-250487 icsd-193795,Spectrochimica Acta - Part A: Molecular and Biomolecular Spectroscopy,2014
807,Ba0.91MoO4Eu0.09,Ba0.91MoO4,Eu3+,0.09,,,298,613,0.65,0.347,,,,464,464,395,,,613,https://doi.org/10.1016/j.saa.2013.12.007,mp-19276, icsd-194082 icsd-161851 icsd-50821 icsd-155140 icsd-16166 icsd-56109 icsd-194083 icsd-250487 icsd-193795,Spectrochimica Acta - Part A: Molecular and Biomolecular Spectroscopy,2014
808,Ba0.88MoO4Eu0.12,Ba0.88MoO4,Eu3+,0.12,,,298,613,0.647,0.647,,,,464,464,395,,,613,https://doi.org/10.1016/j.saa.2013.12.007,mp-19276, icsd-194082 icsd-161851 icsd-50821 icsd-155140 icsd-16166 icsd-56109 icsd-194083 icsd-250487 icsd-193795,Spectrochimica Acta - Part A: Molecular and Biomolecular Spectroscopy,2014
809,NaCa0.99BO3Eu0.01,NaCa0.99BO3,Eu3+,0.01,,,298,613,,,,,,395,395,381,465,1913000,613,https://doi.org/10.1016/j.ceramint.2014.06.034,,,Ceramics International,2014
810,NaCa0.97BO3Eu0.03,NaCa0.97BO3,Eu3+,0.03,,,298,613,,,,,,395,395,381,465,1874000,613,https://doi.org/10.1016/j.ceramint.2014.06.034,,,Ceramics International,2014
811,NaCa0.95BO3Eu0.05,NaCa0.95BO3,Eu3+,0.05,,,298,613,,,,,,395,395,381,465,1862000,613,https://doi.org/10.1016/j.ceramint.2014.06.034,,,Ceramics International,2014
812,NaCa0.93BO3Eu0.07,NaCa0.93BO3,Eu3+,0.07,,,298,613,,,,,,395,395,381,465,1845000,613,https://doi.org/10.1016/j.ceramint.2014.06.034,,,Ceramics International,2014
813,NaCa0.91BO3Eu0.09,NaCa0.91BO3,Eu3+,0.09,,,298,613,,,,,,395,395,381,465,1839000,613,https://doi.org/10.1016/j.ceramint.2014.06.034,,,Ceramics International,2014
814,NaCa0.89BO3Eu0.11,NaCa0.89BO3,Eu3+,0.11,,,298,613,0.608,0.387,,,,395,395,381,465,1831000,613,https://doi.org/10.1016/j.ceramint.2014.06.034,,,Ceramics International,2014
815,NaCa0.87BO3Eu0.13,NaCa0.87BO3,Eu3+,0.13,,,298,613,,,,,,395,395,381,465,1815000,613,https://doi.org/10.1016/j.ceramint.2014.06.034,,,Ceramics International,2014
816,NaCa0.85BO3Eu0.15,NaCa0.85BO3,Eu3+,0.15,,,298,613,,,,,,395,395,381,465,1792000,613,https://doi.org/10.1016/j.ceramint.2014.06.034,,,Ceramics International,2014
817,LiBa0.98BO3Eu0.02,LiBa0.98BO3,Eu3+,0.02,,,298,613,0.368,0.378,,,,325,325,,,,613,https://doi.org/10.1002/bio.3295,mp-6499, icsd-92843 icsd-73218,Luminescence,2017
818,LiBa0.975BO3Eu0.025,LiBa0.975BO3,Eu3+,0.025,,,298,613,0.376,0.366,,,,325,325,,,,613,https://doi.org/10.1002/bio.3295,mp-6499, icsd-92843 icsd-73218,Luminescence,2017
819,NaCaLaV2O8Eu0.45,NaCaLaV2O8,Eu3+,0.45,,,298,613,,,,,483,395,467,395,,630000,613,https://doi.org/10.1111/jace.12152,"mp-532028,mp-505741,mp-1182001", icsd-412273,Journal of the American Ceramic Society,2013
820,NaSrLaV2O8Eu0.45,NaSrLaV2O8,Eu3+,0.45,,,298,613,,,,,,395,,,,520000,613,https://doi.org/10.1111/jace.12152,mp-19386, icsd-73258 icsd-167701,Journal of the American Ceramic Society,2013
821,NaBaLaV2O8Eu0.45,NaBaLaV2O8,Eu3+,0.45,,,298,613,,,,,,395,,,,490000,613,https://doi.org/10.1111/jace.12152,mp-19365, icsd-78169 icsd-14237 icsd-167695,Journal of the American Ceramic Society,2013
822,NaCaLaV2O8Eu0.05,NaCaLaV2O8,Eu3+,0.05,,,298,613,0.662,0.334,,,,395,467,395,,,613,https://doi.org/10.1111/jace.12152,"mp-532028,mp-505741,mp-1182001", icsd-412273,Journal of the American Ceramic Society,2013
823,LaV2O8Eu0.05,LaV2O8,Eu3+,0.05,,,298,613,0.647,0.343,,,,395,395,,,,613,https://doi.org/10.1111/jace.12152,,,Journal of the American Ceramic Society,2013
824,Ca2Tb7.98Si6O26Eu0.02,Ca2Tb7.98Si6O26,Eu3+,0.02,,,298,613,0.612,0.354,,,,238,238,,,1279000,545,https://doi.org/10.1016/j.jlumin.2015.08.009,,,Journal of Luminescence,2015
825,Ca2Tb7.96Si6O26Eu0.04,Ca2Tb7.96Si6O26,Eu3+,0.04,,,298,613,0.623,0.35,,,,238,238,,,,613,https://doi.org/10.1016/j.jlumin.2015.08.009,,,Journal of Luminescence,2015
826,Ca2Tb7.94Si6O26Eu0.06,Ca2Tb7.94Si6O26,Eu3+,0.06,,,298,613,0.626,0.348,,52,563,238,238,,,,613,https://doi.org/10.1016/j.jlumin.2015.08.009,,,Journal of Luminescence,2015
827,Ca2Tb7.92Si6O26Eu0.08,Ca2Tb7.92Si6O26,Eu3+,0.08,,,298,613,0.628,0.347,,,,238,238,,,,613,https://doi.org/10.1016/j.jlumin.2015.08.009,,,Journal of Luminescence,2015
828,Ca9.99NaP7O28Eu0.01,Ca9.99NaP7O28,Eu3+,0.01,,,298,613,0.6065,0.3928,,,,393,393,380,464,,613,https://doi.org/10.1016/j.saa.2010.12.038,mp-1221168,,Spectrochimica Acta - Part A: Molecular and Biomolecular Spectroscopy,2011
829,Ca9.97NaP7O28Eu0.03,Ca9.97NaP7O28,Eu3+,0.03,,,298,613,0.6183,0.3812,,,,393,393,380,464,,613,https://doi.org/10.1016/j.saa.2010.12.038,mp-1221168,,Spectrochimica Acta - Part A: Molecular and Biomolecular Spectroscopy,2011
830,Ca9.95NaP7O28Eu0.05,Ca9.95NaP7O28,Eu3+,0.05,,,298,613,0.6229,0.3766,,,,393,393,380,464,,613,https://doi.org/10.1016/j.saa.2010.12.038,mp-1221168,,Spectrochimica Acta - Part A: Molecular and Biomolecular Spectroscopy,2011
831,Ca9.93NaP7O28Eu0.07,Ca9.93NaP7O28,Eu3+,0.07,,,298,613,0.6251,0.3745,,,,393,393,380,464,,613,https://doi.org/10.1016/j.saa.2010.12.038,mp-1221168,,Spectrochimica Acta - Part A: Molecular and Biomolecular Spectroscopy,2011
832,Ca9.91NaP7O28Eu0.09,Ca9.91NaP7O28,Eu3+,0.09,,,298,613,0.6269,0.3727,,,,393,393,380,464,,613,https://doi.org/10.1016/j.saa.2010.12.038,mp-1221168,,Spectrochimica Acta - Part A: Molecular and Biomolecular Spectroscopy,2011
833,Ca9.89NaP7O28Eu0.11,Ca9.89NaP7O28,Eu3+,0.11,,,298,613,0.6245,0.3751,,,,393,393,380,464,,613,https://doi.org/10.1016/j.saa.2010.12.038,mp-1221168,,Spectrochimica Acta - Part A: Molecular and Biomolecular Spectroscopy,2011
834,Ca9.87NaP7O28Eu0.13,Ca9.87NaP7O28,Eu3+,0.13,,,298,613,0.6236,0.376,,,,393,393,380,464,,613,https://doi.org/10.1016/j.saa.2010.12.038,mp-1221168,,Spectrochimica Acta - Part A: Molecular and Biomolecular Spectroscopy,2011
835,Ca9.85NaP7O28Eu0.15,Ca9.85NaP7O28,Eu3+,0.15,,,298,613,0.6265,0.3731,,,,393,393,380,464,,613,https://doi.org/10.1016/j.saa.2010.12.038,mp-1221168,,Spectrochimica Acta - Part A: Molecular and Biomolecular Spectroscopy,2011
836,La2.85YSnNbO10.5Eu0.15,La2.85YSnNbO10.5,Eu3+,0.15,,,298,613,,,46.51,,,392,392,463,380,860000,613,https://doi.org/10.1039/C8CP03863E,,,Physical Chemistry Chemical Physics,2018
837,Gd2.85YSnNbO10.5Eu0.15,Gd2.85YSnNbO10.5,Eu3+,0.15,,,298,613,,,40.1,,,392,392,463,380,1210000,613,https://doi.org/10.1039/C8CP03863E,,,Physical Chemistry Chemical Physics,2018
838,Y2.85YSnNbO10.5Eu0.15,Y2.85YSnNbO10.5,Eu3+,0.15,,,298,613,,,40.07,,,392,392,463,380,1110000,613,https://doi.org/10.1039/C8CP03863E,,,Physical Chemistry Chemical Physics,2018
839,Lu2.85YSnNbO10.5Eu0.15,Lu2.85YSnNbO10.5,Eu3+,0.15,,,298,613,,,38.86,,,392,392,463,380,1090000,613,https://doi.org/10.1039/C8CP03863E,,,Physical Chemistry Chemical Physics,2018
840,La2.9YSnNbO10.5Eu0.1,La2.9YSnNbO10.5,Eu3+,0.1,,,298,613,0.57,0.35,42.9,,,392,392,463,380,770000,613,https://doi.org/10.1039/C8CP03863E,,,Physical Chemistry Chemical Physics,2018
841,La2.7YSnNbO10.5Eu0.3,La2.7YSnNbO10.5,Eu3+,0.3,,,298,613,0.6,0.38,43.19,,,392,392,463,380,770000,613,https://doi.org/10.1039/C8CP03863E,,,Physical Chemistry Chemical Physics,2018
842,La2.5YSnNbO10.5Eu0.5,La2.5YSnNbO10.5,Eu3+,0.5,,,298,613,0.61,0.37,58.02,,,392,392,463,380,780000,613,https://doi.org/10.1039/C8CP03863E,,,Physical Chemistry Chemical Physics,2018
843,La2.25YSnNbO10.5Eu0.75,La2.25YSnNbO10.5,Eu3+,0.75,,,298,613,0.62,0.37,59.07,,,392,392,463,380,800000,613,https://doi.org/10.1039/C8CP03863E,,,Physical Chemistry Chemical Physics,2018
844,La2YSnNbO10.5Eu1,La2YSnNbO10.5,Eu3+,1,,,298,613,0.63,0.36,64.43,,,392,392,463,380,810000,613,https://doi.org/10.1039/C8CP03863E,,,Physical Chemistry Chemical Physics,2018
845,La1.75YSnNbO10.5Eu1.25,La1.75YSnNbO10.5,Eu3+,1.25,,,298,613,0.63,0.37,64.59,,,392,392,463,380,880000,613,https://doi.org/10.1039/C8CP03863E,,,Physical Chemistry Chemical Physics,2018
846,Ca2.97Mo0.2W0.8O6Eu0.03,Ca2.97Mo0.2W0.8O6,Eu3+,0.03,,,298,613,0.6422,0.3564,,,,365,,,,333270,613,https://doi.org/10.1016/j.jlumin.2020.117212,"mp-781505,mp-779906", icsd-262323,Journal of Luminescence,2020
847,Ca2.95Mo0.2W0.8O6Eu0.05,Ca2.95Mo0.2W0.8O6,Eu3+,0.05,,,298,613,0.6448,0.354,,,,365,,,,328570,613,https://doi.org/10.1016/j.jlumin.2020.117212,"mp-781505,mp-779906", icsd-262323,Journal of Luminescence,2020
848,Ca2.93Mo0.2W0.8O6Eu0.07,Ca2.93Mo0.2W0.8O6,Eu3+,0.07,,,298,613,0.646,0.3529,,,,365,,,,326110,613,https://doi.org/10.1016/j.jlumin.2020.117212,"mp-781505,mp-779906", icsd-262323,Journal of Luminescence,2020
849,Ca2.91Mo0.2W0.8O6Eu0.09,Ca2.91Mo0.2W0.8O6,Eu3+,0.09,,,298,613,0.6467,0.3521,22.4,8.7,355,365,,,,325140,613,https://doi.org/10.1016/j.jlumin.2020.117212,"mp-781505,mp-779906", icsd-262323,Journal of Luminescence,2020
850,Ca2.89Mo0.2W0.8O6Eu0.11,Ca2.89Mo0.2W0.8O6,Eu3+,0.11,,,298,613,0.6472,0.3517,,,,365,,,,322070,613,https://doi.org/10.1016/j.jlumin.2020.117212,"mp-781505,mp-779906", icsd-262323,Journal of Luminescence,2020
851,Ca2.87Mo0.2W0.8O6Eu0.13,Ca2.87Mo0.2W0.8O6,Eu3+,0.13,,,298,613,0.6478,0.3511,,,,365,,,,322030,613,https://doi.org/10.1016/j.jlumin.2020.117212,"mp-781505,mp-779906", icsd-262323,Journal of Luminescence,2020
852,Ca2.85Mo0.2W0.8O6Eu0.15,Ca2.85Mo0.2W0.8O6,Eu3+,0.15,,,298,613,0.6479,0.351,,,,365,,,,320870,613,https://doi.org/10.1016/j.jlumin.2020.117212,"mp-781505,mp-779906", icsd-262323,Journal of Luminescence,2020
853,Ca2.83Mo0.2W0.8O6Eu0.17,Ca2.83Mo0.2W0.8O6,Eu3+,0.17,,,298,613,0.647,0.3499,,,,365,,,,316190,613,https://doi.org/10.1016/j.jlumin.2020.117212,"mp-781505,mp-779906", icsd-262323,Journal of Luminescence,2020
854,Ca2.97Mo0.2W0.8O6Eu0.03,Ca2.97Mo0.2W0.8O6,Eu3+,0.03,,,298,613,0.6387,0.3594,,,,393,,,,323350,613,https://doi.org/10.1016/j.jlumin.2020.117212,"mp-781505,mp-779906", icsd-262323,Journal of Luminescence,2020
855,Ca2.95Mo0.2W0.8O6Eu0.05,Ca2.95Mo0.2W0.8O6,Eu3+,0.05,,,298,613,0.6421,0.3563,,,,393,,,,319770,613,https://doi.org/10.1016/j.jlumin.2020.117212,"mp-781505,mp-779906", icsd-262323,Journal of Luminescence,2020
856,Ca2.93Mo0.2W0.8O6Eu0.07,Ca2.93Mo0.2W0.8O6,Eu3+,0.07,,,298,613,0.6433,0.3551,,,,393,,,,319440,613,https://doi.org/10.1016/j.jlumin.2020.117212,"mp-781505,mp-779906", icsd-262323,Journal of Luminescence,2020
857,Ca2.91Mo0.2W0.8O6Eu0.09,Ca2.91Mo0.2W0.8O6,Eu3+,0.09,,,298,613,0.644,0.3545,18.7,6.2,360,393,,,,318510,613,https://doi.org/10.1016/j.jlumin.2020.117212,"mp-781505,mp-779906", icsd-262323,Journal of Luminescence,2020
858,Ca2.89Mo0.2W0.8O6Eu0.11,Ca2.89Mo0.2W0.8O6,Eu3+,0.11,,,298,613,0.645,0.3535,,,,393,,,,316750,613,https://doi.org/10.1016/j.jlumin.2020.117212,"mp-781505,mp-779906", icsd-262323,Journal of Luminescence,2020
859,Ca2.87Mo0.2W0.8O6Eu0.13,Ca2.87Mo0.2W0.8O6,Eu3+,0.13,,,298,613,0.6452,0.3533,,,,393,,,,316880,613,https://doi.org/10.1016/j.jlumin.2020.117212,"mp-781505,mp-779906", icsd-262323,Journal of Luminescence,2020
860,Ca2.85Mo0.2W0.8O6Eu0.15,Ca2.85Mo0.2W0.8O6,Eu3+,0.15,,,298,613,0.6453,0.3532,,,,393,,,,315860,613,https://doi.org/10.1016/j.jlumin.2020.117212,"mp-781505,mp-779906", icsd-262323,Journal of Luminescence,2020
861,Ca2.83Mo0.2W0.8O6Eu0.17,Ca2.83Mo0.2W0.8O6,Eu3+,0.17,,,298,613,0.6466,0.352,,,,393,,,,312500,613,https://doi.org/10.1016/j.jlumin.2020.117212,"mp-781505,mp-779906", icsd-262323,Journal of Luminescence,2020
862,Ca2.97Mo0.2W0.8O6Eu0.03,Ca2.97Mo0.2W0.8O6,Eu3+,0.03,,,298,613,0.6255,0.3697,,,,465,,,,329690,613,https://doi.org/10.1016/j.jlumin.2020.117212,"mp-781505,mp-779906", icsd-262323,Journal of Luminescence,2020
863,Ca2.95Mo0.2W0.8O6Eu0.05,Ca2.95Mo0.2W0.8O6,Eu3+,0.05,,,298,613,0.6354,0.361,,,,465,,,,323770,613,https://doi.org/10.1016/j.jlumin.2020.117212,"mp-781505,mp-779906", icsd-262323,Journal of Luminescence,2020
864,Ca2.93Mo0.2W0.8O6Eu0.07,Ca2.93Mo0.2W0.8O6,Eu3+,0.07,,,298,613,0.6417,0.3553,,,,465,,,,319480,613,https://doi.org/10.1016/j.jlumin.2020.117212,"mp-781505,mp-779906", icsd-262323,Journal of Luminescence,2020
865,Ca2.91Mo0.2W0.8O6Eu0.09,Ca2.91Mo0.2W0.8O6,Eu3+,0.09,,,298,613,0.6447,0.3526,29.6,4.4,370,465,,,,313650,613,https://doi.org/10.1016/j.jlumin.2020.117212,"mp-781505,mp-779906", icsd-262323,Journal of Luminescence,2020
866,Ca2.89Mo0.2W0.8O6Eu0.11,Ca2.89Mo0.2W0.8O6,Eu3+,0.11,,,298,613,0.6467,0.3508,,,,465,,,,311270,613,https://doi.org/10.1016/j.jlumin.2020.117212,"mp-781505,mp-779906", icsd-262323,Journal of Luminescence,2020
867,Ca2.87Mo0.2W0.8O6Eu0.13,Ca2.87Mo0.2W0.8O6,Eu3+,0.13,,,298,613,0.6472,0.3503,,,,465,,,,311430,613,https://doi.org/10.1016/j.jlumin.2020.117212,"mp-781505,mp-779906", icsd-262323,Journal of Luminescence,2020
868,Ca2.85Mo0.2W0.8O6Eu0.15,Ca2.85Mo0.2W0.8O6,Eu3+,0.15,,,298,613,0.6477,0.3499,,,,465,,,,306230,613,https://doi.org/10.1016/j.jlumin.2020.117212,"mp-781505,mp-779906", icsd-262323,Journal of Luminescence,2020
869,Ca2.83Mo0.2W0.8O6Eu0.17,Ca2.83Mo0.2W0.8O6,Eu3+,0.17,,,298,613,0.6497,0.3481,,,,465,,,,300850,613,https://doi.org/10.1016/j.jlumin.2020.117212,"mp-781505,mp-779906", icsd-262323,Journal of Luminescence,2020
870,MgY2Si3O10Eu0.14,MgY2Si3O10,Eu3+,0.14,,,298,613,0.579,0.349,,,,230,230,,,,613,https://doi.org/10.1039/C4DT02114B,,,Dalton Transactions,2015
871,MgY2Si3O10Bi0.02Eu0.06,MgY2Si3O10,Bi3+,0.02,Eu3+,0.06,298,613,0.27,0.299,,,,344,,,,,,https://doi.org/10.1039/C4DT02114B,,,Dalton Transactions,2015
872,MgY2Si3O10Bi0.02Eu0.14,MgY2Si3O10,Bi3+,0.02,Eu3+,0.14,298,613,0.326,0.304,,,,344,,,,,,https://doi.org/10.1039/C4DT02114B,,,Dalton Transactions,2015
873,MgY2Si3O10Bi0.02Eu0.16,MgY2Si3O10,Bi3+,0.02,Eu3+,0.16,298,613,0.333,0.306,,,,344,,,,,,https://doi.org/10.1039/C4DT02114B,,,Dalton Transactions,2015
874,MgY2Si3O10Bi0.02Eu0.2,MgY2Si3O10,Bi3+,0.02,Eu3+,0.2,298,613,0.38,0.317,,,,344,,,,,,https://doi.org/10.1039/C4DT02114B,,,Dalton Transactions,2015
875,MgY2Si3O10Bi0.02Eu0.22,MgY2Si3O10,Bi3+,0.02,Eu3+,0.22,298,613,0.426,0.323,29.01,,,344,,,,1041820,613,https://doi.org/10.1039/C4DT02114B,,,Dalton Transactions,2015
876,Sr7ZrP6O24Tb0.01Eu0.015,Sr7ZrP6O24,Tb3+,0.01,Eu3+,0.015,298,613,0.359,0.327,,,,374,,,,1960000,544,https://doi.org/10.1016/j.jallcom.2017.02.199,,,Journal of Alloys and Compounds,2017
877,Sr7ZrP6O24Tb0.01Eu0.02,Sr7ZrP6O24,Tb3+,0.01,Eu3+,0.02,298,613,0.386,0.33,,,,374,,,,1720000,544,https://doi.org/10.1016/j.jallcom.2017.02.199,,,Journal of Alloys and Compounds,2017
878,K2Y0.492WPO8Tb0.5Eu0.008,K2Y0.492WPO8,Tb3+,0.5,Eu3+,0.008,298,613,0.485,0.471,,,,377,377,,,13710000,545,https://doi.org/10.1016/j.materresbull.2014.08.051,,,Materials Research Bulletin,2014
879,K2Y0.49WPO8Tb0.5Eu0.01,K2Y0.49WPO8,Tb3+,0.5,Eu3+,0.01,298,613,0.518,0.446,,,,377,377,370,352,11800000,545,https://doi.org/10.1016/j.materresbull.2014.08.051,,,Materials Research Bulletin,2014
880,K2Y0.48WPO8Tb0.5Eu0.02,K2Y0.48WPO8,Tb3+,0.5,Eu3+,0.02,298,613,0.571,0.404,,,,377,377,,,10170000,545,https://doi.org/10.1016/j.materresbull.2014.08.051,,,Materials Research Bulletin,2014
881,K2Y0.47WPO8Tb0.5Eu0.03,K2Y0.47WPO8,Tb3+,0.5,Eu3+,0.03,298,613,0.585,0.392,,,,377,377,,,8600000,545,https://doi.org/10.1016/j.materresbull.2014.08.051,,,Materials Research Bulletin,2014
882,K2Y0.45WPO8Tb0.5Eu0.05,K2Y0.45WPO8,Tb3+,0.5,Eu3+,0.05,298,613,0.609,0.371,,,,377,377,,,4120000,545,https://doi.org/10.1016/j.materresbull.2014.08.051,,,Materials Research Bulletin,2014
883,K2Y0.4WPO8Tb0.5Eu0.1,K2Y0.4WPO8,Tb3+,0.5,Eu3+,0.1,298,613,0.629,0.357,,,,377,377,,,3420000,545,https://doi.org/10.1016/j.materresbull.2014.08.051,,,Materials Research Bulletin,2014
884,K2Y0.3WPO8Tb0.5Eu0.2,K2Y0.3WPO8,Tb3+,0.5,Eu3+,0.2,298,613,0.641,0.346,,,,377,377,,,2180000,545,https://doi.org/10.1016/j.materresbull.2014.08.051,,,Materials Research Bulletin,2014
885,Y1.95WO6Sm0.05,Y1.95WO6,Sm3+,0.05,,,298,613,0.277,0.227,,,,308,,,,,,https://doi.org/10.1016/j.jlumin.2013.09.043,"mp-559510,mp-30539,mp-559085,mp-1216117", icsd-20955 icsd-65811 icsd-26532,Journal of Luminescence,2014
886,Y1.93WO6Sm0.07,Y1.93WO6,Sm3+,0.07,,,298,613,0.304,0.251,,,,308,,,,,,https://doi.org/10.1016/j.jlumin.2013.09.043,"mp-559510,mp-30539,mp-559085,mp-1216117", icsd-20955 icsd-65811 icsd-26532,Journal of Luminescence,2014
887,Y1.91WO6Sm0.09,Y1.91WO6,Sm3+,0.09,,,298,613,0.318,0.267,,,,308,,,,,,https://doi.org/10.1016/j.jlumin.2013.09.043,"mp-559510,mp-30539,mp-559085,mp-1216117", icsd-20955 icsd-65811 icsd-26532,Journal of Luminescence,2014
888,Sr1.4Zn0.3CeO4Eu0.3,Sr1.4Zn0.3CeO4,Eu3+,0.3,,,298,614,0.6,0.34,46.1,,388,400,363,280,,710000,614,https://doi.org/10.1021/am4041493,mp-15743, icsd-86768 icsd-237179 icsd-237186,ACS Applied Materials &amp; Interfaces,2014
889,K2MgGeO4Bi0.001,K2MgGeO4,Bi3+,0.001,,,298,614,,,,,,335,,,,2106,614,https://doi.org/10.1021/acs.inorgchem.8b02025,mp-1212053,,Inorganic Chemistry,2018
890,K2MgGeO4Bi0.004,K2MgGeO4,Bi3+,0.004,,,298,614,,,,,,335,,,,1949,614,https://doi.org/10.1021/acs.inorgchem.8b02025,mp-1212053,,Inorganic Chemistry,2018
891,K2MgGeO4Bi0.01,K2MgGeO4,Bi3+,0.01,,,298,614,0.4989,0.44,66.6,,,335,335,250,,1701,614,https://doi.org/10.1021/acs.inorgchem.8b02025,mp-1212053,,Inorganic Chemistry,2018
892,K2MgGeO4Bi0.02,K2MgGeO4,Bi3+,0.02,,,298,614,,,,,,335,,,,1564,614,https://doi.org/10.1021/acs.inorgchem.8b02025,mp-1212053,,Inorganic Chemistry,2018
893,Sr1.9ZnWO6Li0.05Eu0.05,Sr1.9ZnWO6Li0.05,Eu3+,0.05,,,298,614,0.656,0.345,35,,,367,462,393,,343000,614,https://doi.org/10.1016/j.jallcom.2016.06.255,"mp-1105272,mp-1079778,mp-19282", icsd-262322 icsd-190595 icsd-239812 icsd-190592 icsd-72811 icsd-28599,Journal of Alloys and Compounds,2016
894,Sr1.9ZnW0.8Mo0.2O6Li0.05Eu0.05,Sr1.9ZnW0.8Mo0.2O6Li0.05,Eu3+,0.05,,,298,614,0.657,0.342,39,,,367,393,462,,341000,614,https://doi.org/10.1016/j.jallcom.2016.06.255,"mp-1105272,mp-1079778,mp-19282", icsd-262322 icsd-190595 icsd-239812 icsd-190592 icsd-72811 icsd-28599,Journal of Alloys and Compounds,2016
895,Sr1.9ZnW0.6Mo0.4O6Li0.05Eu0.05,Sr1.9ZnW0.6Mo0.4O6Li0.05,Eu3+,0.05,,,298,614,0.647,0.352,40,,,367,393,462,,326000,614,https://doi.org/10.1016/j.jallcom.2016.06.255,"mp-1105272,mp-1079778,mp-19282", icsd-262322 icsd-190595 icsd-239812 icsd-190592 icsd-72811 icsd-28599,Journal of Alloys and Compounds,2016
896,Sr1.9ZnW0.4Mo0.6O6Li0.05Eu0.05,Sr1.9ZnW0.4Mo0.6O6Li0.05,Eu3+,0.05,,,298,614,0.647,0.353,40,,,367,393,462,,312000,614,https://doi.org/10.1016/j.jallcom.2016.06.255,"mp-1105272,mp-1079778,mp-19282", icsd-262322 icsd-190595 icsd-239812 icsd-190592 icsd-72811 icsd-28599,Journal of Alloys and Compounds,2016
897,Sr1.9ZnW0.2Mo0.8O6Li0.05Eu0.05,Sr1.9ZnW0.2Mo0.8O6Li0.05,Eu3+,0.05,,,298,614,0.645,0.354,37,,,367,393,462,,295000,614,https://doi.org/10.1016/j.jallcom.2016.06.255,"mp-1105272,mp-1079778,mp-19282", icsd-262322 icsd-190595 icsd-239812 icsd-190592 icsd-72811 icsd-28599,Journal of Alloys and Compounds,2016
898,Sr1.9ZnMoO6Li0.05Eu0.05,Sr1.9ZnMoO6Li0.05,Eu3+,0.05,,,298,614,0.645,0.356,36,,,367,393,462,,282000,614,https://doi.org/10.1016/j.jallcom.2016.06.255,"mp-1105272,mp-1079778,mp-19282", icsd-262322 icsd-190595 icsd-239812 icsd-190592 icsd-72811 icsd-28599,Journal of Alloys and Compounds,2016
