Repository: zzzmmp/AIPD-Mid

File: data/4.csv (part 6 of 10)
41,K2YWPO8Tm0.01Dy0.01,K2YWPO8,Tm3+,0.01,Dy3+,0.01,298,572,0.385,0.415,,,,350,,,,35810,451,https://doi.org/10.1016/j.jlumin.2016.03.020,,,Journal of Luminescence,2016
42,K2YWPO8Tm0.01Dy0.05,K2YWPO8,Tm3+,0.01,Dy3+,0.05,298,572,0.35,0.381,,,,350,,,,25160,451,https://doi.org/10.1016/j.jlumin.2016.03.020,,,Journal of Luminescence,2016
43,K2YWPO8Tm0.01Dy0.1,K2YWPO8,Tm3+,0.01,Dy3+,0.1,298,572,0.358,0.387,,,,350,,,,17850,451,https://doi.org/10.1016/j.jlumin.2016.03.020,,,Journal of Luminescence,2016
44,K2YWPO8Tm0.01Dy0.2,K2YWPO8,Tm3+,0.01,Dy3+,0.2,298,572,0.336,0.355,,,,350,,,,8870,451,https://doi.org/10.1016/j.jlumin.2016.03.020,,,Journal of Luminescence,2016
899,K2Y0.95WO8PEu0.05,K2Y0.95WO8P,Eu3+,0.05,,,298,614,,,,,,395,,,,2568000,614,https://doi.org/10.1016/j.materresbull.2015.09.003,,,Materials Research Bulletin,2016
900,K2Y0.9WO8PEu0.1,K2Y0.9WO8P,Eu3+,0.1,,,298,614,,,,,,395,,,,2551000,614,https://doi.org/10.1016/j.materresbull.2015.09.003,,,Materials Research Bulletin,2016
901,K2Y0.7WO8PEu0.3,K2Y0.7WO8P,Eu3+,0.3,,,298,614,,,,,,395,,,,2519000,614,https://doi.org/10.1016/j.materresbull.2015.09.003,,,Materials Research Bulletin,2016
902,K2Y0.5WO8PEu0.5,K2Y0.5WO8P,Eu3+,0.5,,,298,614,,,,,,395,,,,2468000,614,https://doi.org/10.1016/j.materresbull.2015.09.003,,,Materials Research Bulletin,2016
903,K2Y0.3WO8PEu0.7,K2Y0.3WO8P,Eu3+,0.7,,,298,614,0.64,0.347,70.5,,,395,394,382,362,2382000,614,https://doi.org/10.1016/j.materresbull.2015.09.003,,,Materials Research Bulletin,2016
904,K2Y0.3WO8PEu0.7,K2Y0.3WO8P,Eu3+,0.7,,,373,614,0.639,0.348,,,,395,,,,,,https://doi.org/10.1016/j.materresbull.2015.09.003,,,Materials Research Bulletin,2016
905,K2Y0.3WO8PEu0.7,K2Y0.3WO8P,Eu3+,0.7,,,453,614,0.638,0.349,,,,395,,,,,,https://doi.org/10.1016/j.materresbull.2015.09.003,,,Materials Research Bulletin,2016
906,K2Y0.1WO8PEu0.9,K2Y0.1WO8P,Eu3+,0.9,,,298,614,,,,,,395,,,,2273000,614,https://doi.org/10.1016/j.materresbull.2015.09.003,,,Materials Research Bulletin,2016
907,K2WO8PEu1,K2WO8P,Eu3+,1,,,298,614,,,,,,395,,,,1855000,614,https://doi.org/10.1016/j.materresbull.2015.09.003,,,Materials Research Bulletin,2016
908,LiLa1.74O5BEu0.25Sm0.01,LiLa1.74O5B,Eu3+,0.25,Sm3+,0.01,298,614,0.669,0.33,,,,405,405,365,385,790000,605,https://doi.org/10.1149/1.2946482,,,Journal of The Electrochemical Society,2008
909,Sr2MgTeO6Eu0.25,Sr2MgTeO6,Eu3+,0.25,,,298,614,0.65,0.34,,,510,465,465,394,,,614,https://doi.org/10.1016/j.optlastec.2017.11.046,mp-1078995, icsd-290893,Optics and Laser Technology,2018
910,BaGd0.99B9O16Eu0.01,BaGd0.99B9O16,Eu3+,0.01,,,298,614,0.68,0.32,,,,396,396,,,,614,https://doi.org/10.1016/S1002-0721(14)60394-X,,,Journal of Rare Earths,2015
911,BaGd0.91La0.08B9O16Eu0.01,BaGd0.91La0.08B9O16,Eu3+,0.01,,,298,614,0.67,0.32,,,,396,396,466,,,614,https://doi.org/10.1016/S1002-0721(14)60394-X,,,Journal of Rare Earths,2015
912,BaGd0.91Y0.08B9O16Eu0.01,BaGd0.91Y0.08B9O16,Eu3+,0.01,,,298,614,0.67,0.32,,,,396,396,466,,,614,https://doi.org/10.1016/S1002-0721(14)60394-X,,,Journal of Rare Earths,2015
913,Na13Sr1.8Ta2P9O36Eu0.2,Na13Sr1.8Ta2P9O36,Eu3+,0.2,,,298,614,,,,,,394,394,465,,2160000,614,https://doi.org/10.1016/j.jlumin.2019.116976,,,Journal of Luminescence,2020
914,Na13Sr1.6Ta2P9O36Li0.2Eu0.2,Na13Sr1.6Ta2P9O36Li0.2,Eu3+,0.2,,,298,614,,,,,,394,,,,2200000,614,https://doi.org/10.1016/j.jlumin.2019.116976,,,Journal of Luminescence,2020
915,Na13Sr1.6Ta2P9O36Na0.2Eu0.2,Na13Sr1.6Ta2P9O36Na0.2,Eu3+,0.2,,,298,614,0.644,0.3522,44.94,,,394,,,,2230000,614,https://doi.org/10.1016/j.jlumin.2019.116976,,,Journal of Luminescence,2020
916,Na13Sr1.6Ta2P9O36K0.2Eu0.2,Na13Sr1.6Ta2P9O36K0.2,Eu3+,0.2,,,298,614,,,,,,394,,,,2210000,614,https://doi.org/10.1016/j.jlumin.2019.116976,,,Journal of Luminescence,2020
917,Sr3Y0.9P3O12Dy0.06Eu0.04,Sr3Y0.9P3O12,Dy3+,0.06,Eu3+,0.04,298,614,0.3831,0.3252,19.7,,,393,393,,,2013400,614,https://doi.org/10.1016/j.mseb.2016.07.017,,,Materials Science and Engineering B: Solid-State Materials for Advanced Technology,2016
918,Sr3Y0.88P3O12Dy0.06Eu0.06,Sr3Y0.88P3O12,Dy3+,0.06,Eu3+,0.06,298,614,0.4202,0.3365,,,,393,393,,,2117000,614,https://doi.org/10.1016/j.mseb.2016.07.017,,,Materials Science and Engineering B: Solid-State Materials for Advanced Technology,2016
919,Sr3Y0.86P3O12Dy0.06Eu0.08,Sr3Y0.86P3O12,Dy3+,0.06,Eu3+,0.08,298,614,0.4331,0.3395,,,,393,393,,,2139000,614,https://doi.org/10.1016/j.mseb.2016.07.017,,,Materials Science and Engineering B: Solid-State Materials for Advanced Technology,2016
920,Sr3Y0.84P3O12Dy0.06Eu0.1,Sr3Y0.84P3O12,Dy3+,0.06,Eu3+,0.1,298,614,0.4624,0.348,,,,393,393,,,2161800,614,https://doi.org/10.1016/j.mseb.2016.07.017,,,Materials Science and Engineering B: Solid-State Materials for Advanced Technology,2016
921,Sr3Y0.98P3O12Eu0.02,Sr3Y0.98P3O12,Eu3+,0.02,,,298,614,0.4997,0.3622,,,,393,393,,,625200,614,https://doi.org/10.1016/j.mseb.2016.07.017,,,Materials Science and Engineering B: Solid-State Materials for Advanced Technology,2016
922,Sr3Sc0.85P3O12Dy0.07Eu0.08,Sr3Sc0.85P3O12,Dy3+,0.07,Eu3+,0.08,298,614,0.4022,0.2924,,,,394,350,,,367500,483,https://doi.org/10.1016/j.ijleo.2017.08.110,,,Optik,2017
923,CaWO4Eu0.08,CaWO4,Eu3+,0.08,,,298,614,,,,,,280,393,463,,541000,614,https://doi.org/10.1016/j.dyepig.2017.04.037,"mp-19426,mp-1190383", icsd-60550 icsd-193491 icsd-60548 icsd-60551 icsd-15869 icsd-155423 icsd-193047 icsd-15586 icsd-60549 icsd-18135 icsd-77335 icsd-157428 icsd-291535 icsd-60547 icsd-155791 icsd-238259 icsd-238258,Dyes and Pigments,2017
924,CaW0.9Mo0.1O4Eu0.08,CaW0.9Mo0.1O4,Eu3+,0.08,,,298,614,,,,,,280,393,463,,535000,614,https://doi.org/10.1016/j.dyepig.2017.04.037,"mp-19426,mp-1190383", icsd-60550 icsd-193491 icsd-60548 icsd-60551 icsd-15869 icsd-155423 icsd-193047 icsd-15586 icsd-60549 icsd-18135 icsd-77335 icsd-157428 icsd-291535 icsd-60547 icsd-155791 icsd-238259 icsd-238258,Dyes and Pigments,2017
925,CaW0.7Mo0.3O4Eu0.08,CaW0.7Mo0.3O4,Eu3+,0.08,,,298,614,,,,,,280,393,463,,510000,614,https://doi.org/10.1016/j.dyepig.2017.04.037,"mp-19426,mp-1190383", icsd-60550 icsd-193491 icsd-60548 icsd-60551 icsd-15869 icsd-155423 icsd-193047 icsd-15586 icsd-60549 icsd-18135 icsd-77335 icsd-157428 icsd-291535 icsd-60547 icsd-155791 icsd-238259 icsd-238258,Dyes and Pigments,2017
926,CaW0.4Mo0.6O4Eu0.08,CaW0.4Mo0.6O4,Eu3+,0.08,,,298,614,0.653,0.354,,,440,280,393,463,,478000,614,https://doi.org/10.1016/j.dyepig.2017.04.037,"mp-19426,mp-1190383", icsd-60550 icsd-193491 icsd-60548 icsd-60551 icsd-15869 icsd-155423 icsd-193047 icsd-15586 icsd-60549 icsd-18135 icsd-77335 icsd-157428 icsd-291535 icsd-60547 icsd-155791 icsd-238259 icsd-238258,Dyes and Pigments,2017
927,CaW0.2Mo0.8O4Eu0.08,CaW0.2Mo0.8O4,Eu3+,0.08,,,298,614,,,,,,280,393,463,,454000,614,https://doi.org/10.1016/j.dyepig.2017.04.037,"mp-19426,mp-1190383", icsd-60550 icsd-193491 icsd-60548 icsd-60551 icsd-15869 icsd-155423 icsd-193047 icsd-15586 icsd-60549 icsd-18135 icsd-77335 icsd-157428 icsd-291535 icsd-60547 icsd-155791 icsd-238259 icsd-238258,Dyes and Pigments,2017
928,CaMoO4Eu0.08,CaMoO4,Eu3+,0.08,,,298,614,,,,,,280,393,463,,435000,614,https://doi.org/10.1016/j.dyepig.2017.04.037,mp-19330, icsd-23699 icsd-60558 icsd-193793 icsd-183446 icsd-60557 icsd-194078 icsd-60554 icsd-60553 icsd-417513 icsd-183447 icsd-62219 icsd-60552 icsd-22351 icsd-194079 icsd-60556 icsd-60555 icsd-77334,Dyes and Pigments,2017
929,CsGd0.92Mo2O8Dy0.05Eu0.03,CsGd0.92Mo2O8,Dy3+,0.05,Eu3+,0.03,298,614,0.455,0.391,,,,395,,,,,,https://doi.org/10.1016/j.dyepig.2016.10.016,"mp-1213392,mp-1213304",,Dyes and Pigments,2017
930,CsGd0.92Mo2O8Dy0.05Eu0.03,CsGd0.92Mo2O8,Dy3+,0.05,Eu3+,0.03,298,614,,,,,,295,,,,5.87,575,https://doi.org/10.1016/j.dyepig.2016.10.016,"mp-1213392,mp-1213304",,Dyes and Pigments,2017
931,CsGd0.91Mo2O8Dy0.05Eu0.04,CsGd0.91Mo2O8,Dy3+,0.05,Eu3+,0.04,298,614,0.479,0.395,,,,395,,,,,,https://doi.org/10.1016/j.dyepig.2016.10.016,"mp-1213392,mp-1213304",,Dyes and Pigments,2017
932,CsGd0.91Mo2O8Dy0.05Eu0.04,CsGd0.91Mo2O8,Dy3+,0.05,Eu3+,0.04,298,614,,,,,,295,,,,5.76,575,https://doi.org/10.1016/j.dyepig.2016.10.016,"mp-1213392,mp-1213304",,Dyes and Pigments,2017
933,CsGd0.9Mo2O8Dy0.05Eu0.05,CsGd0.9Mo2O8,Dy3+,0.05,Eu3+,0.05,298,614,0.497,0.39,,,,395,,,,,,https://doi.org/10.1016/j.dyepig.2016.10.016,"mp-1213392,mp-1213304",,Dyes and Pigments,2017
934,CsGd0.9Mo2O8Dy0.05Eu0.05,CsGd0.9Mo2O8,Dy3+,0.05,Eu3+,0.05,298,614,,,,,,295,,,,5.63,575,https://doi.org/10.1016/j.dyepig.2016.10.016,"mp-1213392,mp-1213304",,Dyes and Pigments,2017
935,CsGd0.95Mo2O8Eu0.05,CsGd0.95Mo2O8,Eu3+,0.05,,,298,614,0.596,0.382,,,,395,,,,,,https://doi.org/10.1016/j.dyepig.2016.10.016,"mp-1213392,mp-1213304",,Dyes and Pigments,2017
936,CsGd0.95Mo2O8Eu0.05,CsGd0.95Mo2O8,Eu3+,0.05,,,298,614,,,,,,295,,,,6.55,615,https://doi.org/10.1016/j.dyepig.2016.10.016,"mp-1213392,mp-1213304",,Dyes and Pigments,2017
937,CsGd0.94Mo2O8Eu0.05Dy0.01,CsGd0.94Mo2O8,Eu3+,0.05,Dy3+,0.01,298,614,0.422,0.386,,,,395,,,,,,https://doi.org/10.1016/j.dyepig.2016.10.016,"mp-1213392,mp-1213304",,Dyes and Pigments,2017
938,CsGd0.94Mo2O8Eu0.05Dy0.01,CsGd0.94Mo2O8,Eu3+,0.05,Dy3+,0.01,298,614,,,,,,295,,,,5.72,615,https://doi.org/10.1016/j.dyepig.2016.10.016,"mp-1213392,mp-1213304",,Dyes and Pigments,2017
939,CsGd0.93Mo2O8Eu0.05Dy0.02,CsGd0.93Mo2O8,Eu3+,0.05,Dy3+,0.02,298,614,0.4,0.395,,,,395,,,,,,https://doi.org/10.1016/j.dyepig.2016.10.016,"mp-1213392,mp-1213304",,Dyes and Pigments,2017
940,CsGd0.93Mo2O8Eu0.05Dy0.02,CsGd0.93Mo2O8,Eu3+,0.05,Dy3+,0.02,298,614,,,,,,295,,,,5.5,615,https://doi.org/10.1016/j.dyepig.2016.10.016,"mp-1213392,mp-1213304",,Dyes and Pigments,2017
941,CsGd0.92Mo2O8Eu0.05Dy0.03,CsGd0.92Mo2O8,Eu3+,0.05,Dy3+,0.03,298,614,0.393,0.401,,,,395,,,,,,https://doi.org/10.1016/j.dyepig.2016.10.016,"mp-1213392,mp-1213304",,Dyes and Pigments,2017
942,CsGd0.92Mo2O8Eu0.05Dy0.03,CsGd0.92Mo2O8,Eu3+,0.05,Dy3+,0.03,298,614,,,,,,295,,,,5.32,615,https://doi.org/10.1016/j.dyepig.2016.10.016,"mp-1213392,mp-1213304",,Dyes and Pigments,2017
943,Li6Y0.15B3O9Eu0.85,Li6Y0.15B3O9,Eu3+,0.85,,,298,614,0.65,0.35,68,,,393,393,,,2400000,614,https://doi.org/10.1016/j.optmat.2011.03.002,mp-14704, icsd-184291 icsd-184285 icsd-184287 icsd-184286 icsd-184289 icsd-184283 icsd-184292 icsd-184284 icsd-184290 icsd-184288 icsd-68653,Optical Materials,2011
944,Li6Y0.95B3O9Eu0.05,Li6Y0.95B3O9,Eu3+,0.05,,,298,614,0.635,0.363,,,,395,395,,,,614,https://doi.org/10.1002/bio.3006,mp-14704, icsd-184291 icsd-184285 icsd-184287 icsd-184286 icsd-184289 icsd-184283 icsd-184292 icsd-184284 icsd-184290 icsd-184288 icsd-68653,Luminescence,2015
945,Li6Y0.9B3O9Eu0.1,Li6Y0.9B3O9,Eu3+,0.1,,,298,614,0.635,0.364,,,,395,395,,,,614,https://doi.org/10.1002/bio.3006,mp-14704, icsd-184291 icsd-184285 icsd-184287 icsd-184286 icsd-184289 icsd-184283 icsd-184292 icsd-184284 icsd-184290 icsd-184288 icsd-68653,Luminescence,2015
946,Li6Y0.8B3O9Eu0.2,Li6Y0.8B3O9,Eu3+,0.2,,,298,614,0.63,0.369,,,,395,395,,,,614,https://doi.org/10.1002/bio.3006,mp-14704, icsd-184291 icsd-184285 icsd-184287 icsd-184286 icsd-184289 icsd-184283 icsd-184292 icsd-184284 icsd-184290 icsd-184288 icsd-68653,Luminescence,2015
947,Li6Y0.5B3O9Eu0.5,Li6Y0.5B3O9,Eu3+,0.5,,,298,614,0.63,0.369,,,,395,395,,,,614,https://doi.org/10.1002/bio.3006,mp-14704, icsd-184291 icsd-184285 icsd-184287 icsd-184286 icsd-184289 icsd-184283 icsd-184292 icsd-184284 icsd-184290 icsd-184288 icsd-68653,Luminescence,2015
948,Li6B3O9Eu1,Li6B3O9,Eu3+,1,,,298,614,0.641,0.358,,,,395,395,,,,614,https://doi.org/10.1002/bio.3006,mp-14704, icsd-184291 icsd-184285 icsd-184287 icsd-184286 icsd-184289 icsd-184283 icsd-184292 icsd-184284 icsd-184290 icsd-184288 icsd-68653,Luminescence,2015
949,Ca2Y0.99SbO6Eu0.01,Ca2Y0.99SbO6,Eu3+,0.01,,,298,614,0.6372,0.3624,,,,290,,,,,,https://doi.org/10.1016/j.jallcom.2015.10.242,,,Journal of Alloys and Compounds,2016
950,Ca2Y0.99SbO6Eu0.01,Ca2Y0.99SbO6,Eu3+,0.01,,,298,614,0.6477,0.3519,,,,400,,,,,,https://doi.org/10.1016/j.jallcom.2015.10.242,,,Journal of Alloys and Compounds,2016
951,Ca2Y0.99SbO6Eu0.01,Ca2Y0.99SbO6,Eu3+,0.01,,,298,614,0.6354,0.3641,,,,470,,,,,,https://doi.org/10.1016/j.jallcom.2015.10.242,,,Journal of Alloys and Compounds,2016
952,Ca2Y0.70SbO6Eu0.3,Ca2Y0.70SbO6,Eu3+,0.3,,,298,614,0.6569,0.3428,,,,290,,,,,,https://doi.org/10.1016/j.jallcom.2015.10.242,,,Journal of Alloys and Compounds,2016
953,Ca2Y0.70SbO6Eu0.3,Ca2Y0.70SbO6,Eu3+,0.3,,,298,614,0.6589,0.3408,,,,400,,,,,,https://doi.org/10.1016/j.jallcom.2015.10.242,,,Journal of Alloys and Compounds,2016
954,Ca2Y0.70SbO6Eu0.3,Ca2Y0.70SbO6,Eu3+,0.3,,,298,614,0.6594,0.3404,,,,470,,,,,,https://doi.org/10.1016/j.jallcom.2015.10.242,,,Journal of Alloys and Compounds,2016
955,Ca2Y0.80SbO6Eu0.15Bi0.05,Ca2Y0.80SbO6,Eu3+,0.15,Bi3+,0.05,298,614,0.6447,0.3549,,,,290,,,,62,400,https://doi.org/10.1016/j.jallcom.2015.10.242,,,Journal of Alloys and Compounds,2016
956,Ca2Y0.80SbO6Eu0.15Bi0.05,Ca2Y0.80SbO6,Eu3+,0.15,Bi3+,0.05,298,614,0.645,0.3482,,,,400,,,,,,https://doi.org/10.1016/j.jallcom.2015.10.242,,,Journal of Alloys and Compounds,2016
957,Ca2Y0.80SbO6Eu0.15Bi0.05,Ca2Y0.80SbO6,Eu3+,0.15,Bi3+,0.05,298,614,0.6445,0.3651,,,,470,,,,,,https://doi.org/10.1016/j.jallcom.2015.10.242,,,Journal of Alloys and Compounds,2016
958,Na3Lu0.8P2O8Eu0.2,Na3Lu0.8P2O8,Eu3+,0.2,,,298,614,,,85,11,,393,393,,,2960000,614,https://doi.org/10.1016/j.jallcom.2019.06.190,,,Journal of Alloys and Compounds,2019
959,Na3Lu0.6P2O8Eu0.4,Na3Lu0.6P2O8,Eu3+,0.4,,,298,614,,,86.5,14,,393,393,,,3050000,614,https://doi.org/10.1016/j.jallcom.2019.06.190,,,Journal of Alloys and Compounds,2019
960,Na3Lu0.4P2O8Eu0.6,Na3Lu0.4P2O8,Eu3+,0.6,,,298,614,,,90,19,,393,393,,,3080000,614,https://doi.org/10.1016/j.jallcom.2019.06.190,,,Journal of Alloys and Compounds,2019
961,Na3Lu0.2P2O8Eu0.8,Na3Lu0.2P2O8,Eu3+,0.8,,,298,614,,,97,23,,393,393,,,3170000,614,https://doi.org/10.1016/j.jallcom.2019.06.190,,,Journal of Alloys and Compounds,2019
962,Na3P2O8Eu1,Na3P2O8,Eu3+,1,,,298,614,0.629,0.371,99,26,600,393,393,,,3320000,614,https://doi.org/10.1016/j.jallcom.2019.06.190,mp-1200484, icsd-95893,Journal of Alloys and Compounds,2019
963,CaZrO3Eu0.05,CaZrO3,Eu3+,0.05,,,298,614,0.6386,0.3611,,,,395,,,,,,https://doi.org/10.1007/s10854-018-0505-z,"mp-4571,mp-776024,mp-542112", icsd-130053 icsd-183757 icsd-239370 icsd-167889 icsd-97465 icsd-37264 icsd-183758 icsd-97463 icsd-97466 icsd-97464 icsd-29003 icsd-56094,Journal of Materials Science: Materials in Electronics,2018
964,CaZrO3Eu0.03Bi0.009,CaZrO3,Eu3+,0.03,Bi3+,0.009,298,614,0.2904,0.132,,,,310,,,,,,https://doi.org/10.1007/s10854-018-0505-z,"mp-4571,mp-776024,mp-542112", icsd-130053 icsd-183757 icsd-239370 icsd-167889 icsd-97465 icsd-37264 icsd-183758 icsd-97463 icsd-97466 icsd-97464 icsd-29003 icsd-56094,Journal of Materials Science: Materials in Electronics,2018
965,CaZrO3Eu0.04Bi0.009,CaZrO3,Eu3+,0.04,Bi3+,0.009,298,614,0.3539,0.1735,,,,310,,,,,,https://doi.org/10.1007/s10854-018-0505-z,"mp-4571,mp-776024,mp-542112", icsd-130053 icsd-183757 icsd-239370 icsd-167889 icsd-97465 icsd-37264 icsd-183758 icsd-97463 icsd-97466 icsd-97464 icsd-29003 icsd-56094,Journal of Materials Science: Materials in Electronics,2018
966,CaZrO3Eu0.05Bi0.009,CaZrO3,Eu3+,0.05,Bi3+,0.009,298,614,0.3858,0.1992,,,,310,,,,,,https://doi.org/10.1007/s10854-018-0505-z,"mp-4571,mp-776024,mp-542112", icsd-130053 icsd-183757 icsd-239370 icsd-167889 icsd-97465 icsd-37264 icsd-183758 icsd-97463 icsd-97466 icsd-97464 icsd-29003 icsd-56094,Journal of Materials Science: Materials in Electronics,2018
967,CaZrO3Eu0.06Bi0.009,CaZrO3,Eu3+,0.06,Bi3+,0.009,298,614,0.3906,0.2035,,,,310,,,,,,https://doi.org/10.1007/s10854-018-0505-z,"mp-4571,mp-776024,mp-542112", icsd-130053 icsd-183757 icsd-239370 icsd-167889 icsd-97465 icsd-37264 icsd-183758 icsd-97463 icsd-97466 icsd-97464 icsd-29003 icsd-56094,Journal of Materials Science: Materials in Electronics,2018
968,CaZrO3Eu0.01Bi0.009,CaZrO3,Eu3+,0.01,Bi3+,0.009,298,614,0.6386,0.3611,,,,395,395,,,1350000,614,https://doi.org/10.1007/s10854-018-0505-z,"mp-4571,mp-776024,mp-542112", icsd-130053 icsd-183757 icsd-239370 icsd-167889 icsd-97465 icsd-37264 icsd-183758 icsd-97463 icsd-97466 icsd-97464 icsd-29003 icsd-56094,Journal of Materials Science: Materials in Electronics,2018
969,CaZrO3Eu0.02Bi0.009,CaZrO3,Eu3+,0.02,Bi3+,0.009,298,614,0.6386,0.3611,,,,395,395,,,1320000,614,https://doi.org/10.1007/s10854-018-0505-z,"mp-4571,mp-776024,mp-542112", icsd-130053 icsd-183757 icsd-239370 icsd-167889 icsd-97465 icsd-37264 icsd-183758 icsd-97463 icsd-97466 icsd-97464 icsd-29003 icsd-56094,Journal of Materials Science: Materials in Electronics,2018
970,CaZrO3Eu0.03Bi0.009,CaZrO3,Eu3+,0.03,Bi3+,0.009,298,614,0.6386,0.3611,,,,395,395,,,1280000,614,https://doi.org/10.1007/s10854-018-0505-z,"mp-4571,mp-776024,mp-542112", icsd-130053 icsd-183757 icsd-239370 icsd-167889 icsd-97465 icsd-37264 icsd-183758 icsd-97463 icsd-97466 icsd-97464 icsd-29003 icsd-56094,Journal of Materials Science: Materials in Electronics,2018
971,CaZrO3Eu0.04Bi0.009,CaZrO3,Eu3+,0.04,Bi3+,0.009,298,614,0.6386,0.3611,,,,395,395,,,1240000,614,https://doi.org/10.1007/s10854-018-0505-z,"mp-4571,mp-776024,mp-542112", icsd-130053 icsd-183757 icsd-239370 icsd-167889 icsd-97465 icsd-37264 icsd-183758 icsd-97463 icsd-97466 icsd-97464 icsd-29003 icsd-56094,Journal of Materials Science: Materials in Electronics,2018
972,CaZrO3Eu0.05Bi0.009,CaZrO3,Eu3+,0.05,Bi3+,0.009,298,614,0.6386,0.3611,,,,395,395,,,1220000,614,https://doi.org/10.1007/s10854-018-0505-z,"mp-4571,mp-776024,mp-542112", icsd-130053 icsd-183757 icsd-239370 icsd-167889 icsd-97465 icsd-37264 icsd-183758 icsd-97463 icsd-97466 icsd-97464 icsd-29003 icsd-56094,Journal of Materials Science: Materials in Electronics,2018
973,CaZrO3Eu0.06Bi0.009,CaZrO3,Eu3+,0.06,Bi3+,0.009,298,614,0.6386,0.3611,,,,395,395,,,1200000,614,https://doi.org/10.1007/s10854-018-0505-z,"mp-4571,mp-776024,mp-542112", icsd-130053 icsd-183757 icsd-239370 icsd-167889 icsd-97465 icsd-37264 icsd-183758 icsd-97463 icsd-97466 icsd-97464 icsd-29003 icsd-56094,Journal of Materials Science: Materials in Electronics,2018
974,Ca0.92WO4Eu0.08,Ca0.92WO4,Eu3+,0.08,,,298,614,,,,,,280,,,,541000,614,https://doi.org/10.1016/j.dyepig.2017.04.037,"mp-19426,mp-1190383", icsd-60550 icsd-193491 icsd-60548 icsd-60551 icsd-15869 icsd-155423 icsd-193047 icsd-15586 icsd-60549 icsd-18135 icsd-77335 icsd-157428 icsd-291535 icsd-60547 icsd-155791 icsd-238259 icsd-238258,Dyes and Pigments,2017
975,Ca0.92W0.9Mo0.1O4Eu0.08,Ca0.92W0.9Mo0.1O4,Eu3+,0.08,,,298,614,,,,,,280,,,,535000,614,https://doi.org/10.1016/j.dyepig.2017.04.037,"mp-19426,mp-1190383", icsd-60550 icsd-193491 icsd-60548 icsd-60551 icsd-15869 icsd-155423 icsd-193047 icsd-15586 icsd-60549 icsd-18135 icsd-77335 icsd-157428 icsd-291535 icsd-60547 icsd-155791 icsd-238259 icsd-238258,Dyes and Pigments,2017
976,Ca0.92W0.7Mo0.3O4Eu0.08,Ca0.92W0.7Mo0.3O4,Eu3+,0.08,,,298,614,,,,,,280,,,,510000,614,https://doi.org/10.1016/j.dyepig.2017.04.037,"mp-19426,mp-1190383", icsd-60550 icsd-193491 icsd-60548 icsd-60551 icsd-15869 icsd-155423 icsd-193047 icsd-15586 icsd-60549 icsd-18135 icsd-77335 icsd-157428 icsd-291535 icsd-60547 icsd-155791 icsd-238259 icsd-238258,Dyes and Pigments,2017
977,Ca0.92W0.4Mo0.6O4Eu0.08,Ca0.92W0.4Mo0.6O4,Eu3+,0.08,,,298,614,0.653,0.354,,,435,280,,,,478000,614,https://doi.org/10.1016/j.dyepig.2017.04.037,"mp-19426,mp-1190383", icsd-60550 icsd-193491 icsd-60548 icsd-60551 icsd-15869 icsd-155423 icsd-193047 icsd-15586 icsd-60549 icsd-18135 icsd-77335 icsd-157428 icsd-291535 icsd-60547 icsd-155791 icsd-238259 icsd-238258,Dyes and Pigments,2017
978,Ca0.92W0.2Mo0.8O4Eu0.08,Ca0.92W0.2Mo0.8O4,Eu3+,0.08,,,298,614,,,,,,280,,,,454000,614,https://doi.org/10.1016/j.dyepig.2017.04.037,"mp-19426,mp-1190383", icsd-60550 icsd-193491 icsd-60548 icsd-60551 icsd-15869 icsd-155423 icsd-193047 icsd-15586 icsd-60549 icsd-18135 icsd-77335 icsd-157428 icsd-291535 icsd-60547 icsd-155791 icsd-238259 icsd-238258,Dyes and Pigments,2017
979,Ca0.92MoO4Eu0.08,Ca0.92MoO4,Eu3+,0.08,,,298,614,,,,,,280,,,,435000,614,https://doi.org/10.1016/j.dyepig.2017.04.037,mp-19330, icsd-23699 icsd-60558 icsd-193793 icsd-183446 icsd-60557 icsd-194078 icsd-60554 icsd-60553 icsd-417513 icsd-183447 icsd-62219 icsd-60552 icsd-22351 icsd-194079 icsd-60556 icsd-60555 icsd-77334,Dyes and Pigments,2017
980,Rb2Bi0.99PO8MoEu0.01,Rb2Bi0.99PO8Mo,Eu3+,0.01,,,298,615,0.6484,0.3512,25,,,393.5,394,362,380,1827000,615,https://doi.org/10.3390/ma12193275,mp-1197894, icsd-426593,Materials,2019
981,Rb2Bi0.99PO8MoEu0.01,Rb2Bi0.99PO8Mo,Eu3+,0.01,,,300,615,0.6509,0.34877,,,,393.5,394,362,380,1840000,615,https://doi.org/10.3390/ma12193275,mp-1197894, icsd-426593,Materials,2019
982,Rb2Bi0.99PO8MoEu0.01,Rb2Bi0.99PO8Mo,Eu3+,0.01,,,350,615,0.65049,0.34917,,,,393.5,394,362,380,1811000,615,https://doi.org/10.3390/ma12193275,mp-1197894, icsd-426593,Materials,2019
983,Rb2Bi0.99PO8MoEu0.01,Rb2Bi0.99PO8Mo,Eu3+,0.01,,,400,615,0.64938,0.35026,,,,393.5,394,362,380,1786000,615,https://doi.org/10.3390/ma12193275,mp-1197894, icsd-426593,Materials,2019
984,Rb2Bi0.99PO8MoEu0.01,Rb2Bi0.99PO8Mo,Eu3+,0.01,,,450,615,0.64787,0.35172,,,,393.5,394,362,380,1749000,615,https://doi.org/10.3390/ma12193275,mp-1197894, icsd-426593,Materials,2019
985,Rb2Bi0.99PO8MoEu0.01,Rb2Bi0.99PO8Mo,Eu3+,0.01,,,500,615,0.64547,0.35406,,,,393.5,394,362,380,1712000,615,https://doi.org/10.3390/ma12193275,mp-1197894, icsd-426593,Materials,2019
986,Rb2Bi0.95PO8MoEu0.05,Rb2Bi0.95PO8Mo,Eu3+,0.05,,,298,615,0.64663,0.35294,53,,,393.5,394,362,380,1846000,615,https://doi.org/10.3390/ma12193275,mp-1197894, icsd-426593,Materials,2019
987,Rb2Bi0.9PO8MoEu0.1,Rb2Bi0.9PO8Mo,Eu3+,0.1,,,298,615,0.64841,0.35121,70,,,393.5,394,362,380,1843000,615,https://doi.org/10.3390/ma12193275,mp-1197894, icsd-426593,Materials,2019
988,Rb2Bi0.75PO8MoEu0.25,Rb2Bi0.75PO8Mo,Eu3+,0.25,,,298,615,0.65025,0.3494,89,,,393.5,394,362,380,1893000,615,https://doi.org/10.3390/ma12193275,mp-1197894, icsd-426593,Materials,2019
989,Rb2Bi0.5PO8MoEu0.5,Rb2Bi0.5PO8Mo,Eu3+,0.5,,,298,615,0.65099,0.34868,98,,,393.5,394,362,380,2044000,615,https://doi.org/10.3390/ma12193275,mp-1197894, icsd-426593,Materials,2019
990,Rb2Bi0.5PO8MoEu0.5,Rb2Bi0.5PO8Mo,Eu3+,0.5,,,300,615,0.64754,0.35193,,,,393.5,394,362,380,2017000,615,https://doi.org/10.3390/ma12193275,mp-1197894, icsd-426593,Materials,2019
991,Rb2Bi0.5PO8MoEu0.5,Rb2Bi0.5PO8Mo,Eu3+,0.5,,,350,615,0.64752,0.35196,,,,393.5,394,362,380,1995000,615,https://doi.org/10.3390/ma12193275,mp-1197894, icsd-426593,Materials,2019
992,Rb2Bi0.5PO8MoEu0.5,Rb2Bi0.5PO8Mo,Eu3+,0.5,,,400,615,0.64674,0.35273,,,,393.5,394,362,380,1976000,615,https://doi.org/10.3390/ma12193275,mp-1197894, icsd-426593,Materials,2019
993,Rb2Bi0.5PO8MoEu0.5,Rb2Bi0.5PO8Mo,Eu3+,0.5,,,450,615,0.64573,0.3537,,,,393.5,394,362,380,1953000,615,https://doi.org/10.3390/ma12193275,mp-1197894, icsd-426593,Materials,2019
994,Rb2Bi0.5PO8MoEu0.5,Rb2Bi0.5PO8Mo,Eu3+,0.5,,,500,615,0.64379,0.35557,,,,393.5,394,362,380,1913000,615,https://doi.org/10.3390/ma12193275,mp-1197894, icsd-426593,Materials,2019
995,Rb2Bi0.25PO8MoEu0.75,Rb2Bi0.25PO8Mo,Eu3+,0.75,,,298,615,0.651,0.34868,94,,,393.5,394,362,380,1955000,615,https://doi.org/10.3390/ma12193275,mp-1197894, icsd-426593,Materials,2019
996,Rb2PO8MoEu1,Rb2PO8Mo,Eu3+,1,,,298,615,0.65152,0.34816,92,,716,393.5,394,362,380,1932000,615,https://doi.org/10.3390/ma12193275,mp-1197894, icsd-426593,Materials,2019
997,Rb2PO8MoEu1,Rb2PO8Mo,Eu3+,1,,,300,615,0.65081,0.34886,,,,393.5,394,362,380,1942000,615,https://doi.org/10.3390/ma12193275,mp-1197894, icsd-426593,Materials,2019
998,Rb2PO8MoEu1,Rb2PO8Mo,Eu3+,1,,,350,615,0.65048,0.34918,,,,393.5,394,362,380,1961000,615,https://doi.org/10.3390/ma12193275,mp-1197894, icsd-426593,Materials,2019
999,Rb2PO8MoEu1,Rb2PO8Mo,Eu3+,1,,,400,615,0.64974,0.3499,,,,393.5,394,362,380,1965000,615,https://doi.org/10.3390/ma12193275,mp-1197894, icsd-426593,Materials,2019
1000,Rb2PO8MoEu1,Rb2PO8Mo,Eu3+,1,,,450,615,0.6483,0.35129,,,,393.5,394,362,380,1956000,615,https://doi.org/10.3390/ma12193275,mp-1197894, icsd-426593,Materials,2019
1001,Rb2PO8MoEu1,Rb2PO8Mo,Eu3+,1,,,500,615,0.6461,0.35344,,,,393.5,394,362,380,1905000,615,https://doi.org/10.3390/ma12193275,mp-1197894, icsd-426593,Materials,2019
1002,Y2Mo4O15Eu0.01,Y2Mo4O15,Eu3+,0.01,,,298,615,0.6656,0.3341,,30,,393.5,394,465,360,816000,616,https://doi.org/10.1038/srep26098,mp-1203448, icsd-422017,Scientific Reports,2016
1003,Y2Mo4O15Eu0.01,Y2Mo4O15,Eu3+,0.01,,,300,615,0.6639,0.3356,,,,393.5,,,,812000,,https://doi.org/10.1038/srep26098,mp-1203448, icsd-422017,Scientific Reports,2016
1004,Y2Mo4O15Eu0.01,Y2Mo4O15,Eu3+,0.01,,,350,615,0.6632,0.3363,,,,393.5,,,,802000,,https://doi.org/10.1038/srep26098,mp-1203448, icsd-422017,Scientific Reports,2016
1005,Y2Mo4O15Eu0.01,Y2Mo4O15,Eu3+,0.01,,,400,615,0.6613,0.3382,,,,393.5,,,,796000,,https://doi.org/10.1038/srep26098,mp-1203448, icsd-422017,Scientific Reports,2016
1006,Y2Mo4O15Eu0.01,Y2Mo4O15,Eu3+,0.01,,,450,615,0.6578,0.3415,,,,393.5,,,,783000,,https://doi.org/10.1038/srep26098,mp-1203448, icsd-422017,Scientific Reports,2016
1007,Y2Mo4O15Eu0.01,Y2Mo4O15,Eu3+,0.01,,,500,615,0.6527,0.3464,,,,393.5,,,,758000,,https://doi.org/10.1038/srep26098,mp-1203448, icsd-422017,Scientific Reports,2016
1008,Y2Mo4O15Eu0.05,Y2Mo4O15,Eu3+,0.05,,,298,615,0.6656,0.3341,,38,,393.5,394,465,360,813000,616,https://doi.org/10.1038/srep26098,mp-1203448, icsd-422017,Scientific Reports,2016
1009,Y2Mo4O15Eu0.1,Y2Mo4O15,Eu3+,0.1,,,298,615,0.6661,0.3336,,62,349,393.5,394,465,360,808000,616,https://doi.org/10.1038/srep26098,mp-1203448, icsd-422017,Scientific Reports,2016
1010,Y2Mo4O15Eu0.1,Y2Mo4O15,Eu3+,0.1,,,300,615,0.6666,0.3331,,,,393.5,,,,801000,,https://doi.org/10.1038/srep26098,mp-1203448, icsd-422017,Scientific Reports,2016
1011,Y2Mo4O15Eu0.1,Y2Mo4O15,Eu3+,0.1,,,350,615,0.6663,0.3334,,,,393.5,,,,796000,,https://doi.org/10.1038/srep26098,mp-1203448, icsd-422017,Scientific Reports,2016
1012,Y2Mo4O15Eu0.1,Y2Mo4O15,Eu3+,0.1,,,400,615,0.6651,0.3346,,,,393.5,,,,787000,,https://doi.org/10.1038/srep26098,mp-1203448, icsd-422017,Scientific Reports,2016
1013,Y2Mo4O15Eu0.1,Y2Mo4O15,Eu3+,0.1,,,450,615,0.6628,0.3368,,,,393.5,,,,769000,,https://doi.org/10.1038/srep26098,mp-1203448, icsd-422017,Scientific Reports,2016
1014,Y2Mo4O15Eu0.1,Y2Mo4O15,Eu3+,0.1,,,500,615,0.6603,0.3392,,,,393.5,,,,734000,,https://doi.org/10.1038/srep26098,mp-1203448, icsd-422017,Scientific Reports,2016
1015,Y2Mo4O15Eu0.25,Y2Mo4O15,Eu3+,0.25,,,298,615,0.6665,0.3332,,73,,393.5,394,465,360,784000,616,https://doi.org/10.1038/srep26098,mp-1203448, icsd-422017,Scientific Reports,2016
1016,Y2Mo4O15Eu0.5,Y2Mo4O15,Eu3+,0.5,,,298,615,0.6669,0.3328,,77,,393.5,394,465,360,727000,616,https://doi.org/10.1038/srep26098,mp-1203448, icsd-422017,Scientific Reports,2016
1017,Y2Mo4O15Eu0.75,Y2Mo4O15,Eu3+,0.75,,,298,615,0.6668,0.3329,,59,449,393.5,394,465,360,601000,616,https://doi.org/10.1038/srep26098,mp-1203448, icsd-422017,Scientific Reports,2016
1018,Y2Mo4O15Eu0.75,Y2Mo4O15,Eu3+,0.75,,,300,615,0.6672,0.3325,,,,393.5,,,,597000,,https://doi.org/10.1038/srep26098,mp-1203448, icsd-422017,Scientific Reports,2016
1019,Y2Mo4O15Eu0.75,Y2Mo4O15,Eu3+,0.75,,,350,615,0.6667,0.3331,,,,393.5,,,,618000,,https://doi.org/10.1038/srep26098,mp-1203448, icsd-422017,Scientific Reports,2016
1020,Y2Mo4O15Eu0.75,Y2Mo4O15,Eu3+,0.75,,,400,615,0.6654,0.3343,,,,393.5,,,,615000,,https://doi.org/10.1038/srep26098,mp-1203448, icsd-422017,Scientific Reports,2016
1021,Y2Mo4O15Eu0.75,Y2Mo4O15,Eu3+,0.75,,,450,615,0.6636,0.3361,,,,393.5,,,,524000,,https://doi.org/10.1038/srep26098,mp-1203448, icsd-422017,Scientific Reports,2016
1022,Y2Mo4O15Eu0.75,Y2Mo4O15,Eu3+,0.75,,,500,615,0.6611,0.3385,,,,393.5,,,,486000,,https://doi.org/10.1038/srep26098,mp-1203448, icsd-422017,Scientific Reports,2016
1023,Cs0.99ZnPO4Eu0.01,Cs0.99ZnPO4,Eu3+,0.01,,,300,615,0.62,0.34,,,,266,395,,,,615,https://doi.org/10.1016/j.solidstatesciences.2013.12.017,"mp-557693,mp-559752,mp-18673", icsd-85455 icsd-236912 icsd-85456 icsd-85457,Solid State Sciences,2014
1024,Cs0.95ZnPO4Eu0.05,Cs0.95ZnPO4,Eu3+,0.05,,,300,615,0.62,0.34,,,,266,,,,980000,615,https://doi.org/10.1016/j.solidstatesciences.2013.12.017,"mp-557693,mp-559752,mp-18673", icsd-85455 icsd-236912 icsd-85456 icsd-85457,Solid State Sciences,2014
1025,Cs0.93ZnPO4Eu0.07,Cs0.93ZnPO4,Eu3+,0.07,,,300,615,0.62,0.34,,,,266,395,,,,615,https://doi.org/10.1016/j.solidstatesciences.2013.12.017,"mp-557693,mp-559752,mp-18673", icsd-85455 icsd-236912 icsd-85456 icsd-85457,Solid State Sciences,2014
1026,LiGd2.7Mo5O20Eu0.1,LiGd2.7Mo5O20,Eu3+,0.1,,,298,615,,,,,,395,,,,416000,615,https://doi.org/10.1364/OME.8.000259,,,Optical Materials Express,2018
1027,LiGd2.1Mo5O20Eu0.3,LiGd2.1Mo5O20,Eu3+,0.3,,,298,615,,,,,,395,,,,420000,615,https://doi.org/10.1364/OME.8.000259,,,Optical Materials Express,2018
1028,LiGd1.5Mo5O20Eu0.5,LiGd1.5Mo5O20,Eu3+,0.5,,,298,615,,,,,,395,,,,422000,615,https://doi.org/10.1364/OME.8.000259,,,Optical Materials Express,2018
1029,LiGd0.9Mo5O20Eu0.7,LiGd0.9Mo5O20,Eu3+,0.7,,,298,615,,,,,,395,,,,425000,615,https://doi.org/10.1364/OME.8.000259,,,Optical Materials Express,2018
1030,LiGd0.6Mo5O20Eu0.8,LiGd0.6Mo5O20,Eu3+,0.8,,,298,615,,,,,,395,,,,420000,615,https://doi.org/10.1364/OME.8.000259,,,Optical Materials Express,2018
1031,LiGd0.3Mo5O20Eu0.9,LiGd0.3Mo5O20,Eu3+,0.9,,,298,615,0.6705,0.3292,41,,483,395,395,465,,422000,615,https://doi.org/10.1364/OME.8.000259,,,Optical Materials Express,2018
1032,LiGd0.3Mo5O20Eu0.9,LiGd0.3Mo5O20,Eu3+,0.9,,,375,615,0.6695,0.3303,,,,395,,,,,,https://doi.org/10.1364/OME.8.000259,,,Optical Materials Express,2018
1033,LiGd0.3Mo5O20Eu0.9,LiGd0.3Mo5O20,Eu3+,0.9,,,450,615,0.6683,0.3314,,,,395,,,,,,https://doi.org/10.1364/OME.8.000259,,,Optical Materials Express,2018
1034,LiGd0.3Mo5O20Eu0.9,LiGd0.3Mo5O20,Eu3+,0.9,,,550,615,0.6658,0.334,,,,395,,,,,,https://doi.org/10.1364/OME.8.000259,,,Optical Materials Express,2018
1035,LiMo5O20Eu1,LiMo5O20,Eu3+,1,,,298,615,,,,,,395,,,,422000,615,https://doi.org/10.1364/OME.8.000259,,,Optical Materials Express,2018
1036,Li3Ba2La2.9W8O32Eu0.1,Li3Ba2La2.9W8O32,Eu3+,0.1,,,298,615,,,,,,395,,,,634000,615,https://doi.org/10.1364/OME.6.000181,,,Optical Materials Express,2015
1037,Li3Ba2La2.4W8O32Eu0.6,Li3Ba2La2.4W8O32,Eu3+,0.6,,,298,615,,,,,,395,,,,638000,615,https://doi.org/10.1364/OME.6.000181,,,Optical Materials Express,2015
1038,Li3Ba2La1.8W8O32Eu1.2,Li3Ba2La1.8W8O32,Eu3+,1.2,,,298,615,,,,,,395,,,,635000,615,https://doi.org/10.1364/OME.6.000181,,,Optical Materials Express,2015
1039,Li3Ba2La1.2W8O32Eu1.8,Li3Ba2La1.2W8O32,Eu3+,1.8,,,298,615,,,,,,395,,,,630000,615,https://doi.org/10.1364/OME.6.000181,,,Optical Materials Express,2015
1040,Li3Ba2La0.9W8O32Eu2.1,Li3Ba2La0.9W8O32,Eu3+,2.1,,,298,615,,,,,,395,,,,,615,https://doi.org/10.1364/OME.6.000181,,,Optical Materials Express,2015
1041,Li3Ba2La0.6W8O32Eu2.4,Li3Ba2La0.6W8O32,Eu3+,2.4,,,298,615,,,,,,395,,,,627000,615,https://doi.org/10.1364/OME.6.000181,,,Optical Materials Express,2015
1042,Li3Ba2La0.3W8O32Eu2.7,Li3Ba2La0.3W8O32,Eu3+,2.7,,,298,615,,,,,510,395,,,,571000,615,https://doi.org/10.1364/OME.6.000181,,,Optical Materials Express,2015
1043,Li3Ba2W8O32Eu3,Li3Ba2W8O32,Eu3+,3,,,298,615,0.67,0.33,,,,395,465,395,,528000,615,https://doi.org/10.1364/OME.6.000181,,,Optical Materials Express,2015
1044,Sr1.96Si5N8Eu0.04,Sr1.96Si5N8,Eu2+,0.04,,,298,615,0.61,0.39,,,,420,428,308,,,615,https://doi.org/10.1016/j.ceramint.2014.04.054,mp-9710, icsd-401500,Ceramics International,2014
1045,Sr1.95Si5N8Eu0.04Mn0.01,Sr1.95Si5N8,Eu2+,0.04,Mn2+,0.01,298,615,0.61,0.39,,,,420,428,308,,,615,https://doi.org/10.1016/j.ceramint.2014.04.054,mp-9710, icsd-401500,Ceramics International,2014
1046,Sr1.94Si5N8Eu0.04Mn0.02,Sr1.94Si5N8,Eu2+,0.04,Mn2+,0.02,298,615,0.61,0.38,,,,420,428,308,,,615,https://doi.org/10.1016/j.ceramint.2014.04.054,mp-9710, icsd-401500,Ceramics International,2014
1047,Sr1.93Si5N8Eu0.04Mn0.03,Sr1.93Si5N8,Eu2+,0.04,Mn2+,0.03,298,615,0.62,0.38,,,,420,428,308,,,615,https://doi.org/10.1016/j.ceramint.2014.04.054,mp-9710, icsd-401500,Ceramics International,2014
1048,Sr1.92Si5N8Eu0.04Mn0.04,Sr1.92Si5N8,Eu2+,0.04,Mn2+,0.04,298,615,0.62,0.38,,,,420,428,308,,,615,https://doi.org/10.1016/j.ceramint.2014.04.054,mp-9710, icsd-401500,Ceramics International,2014
1049,Sr0.93MoO4Eu0.07,Sr0.93MoO4,Eu3+,0.07,,,298,615,0.623,0.335,,,,290,290,393,,488000,615,https://doi.org/10.1039/C5RA06053B,mp-18834, icsd-193794 icsd-250491 icsd-23700 icsd-28025 icsd-194080 icsd-173125 icsd-173120 icsd-245803 icsd-245802 icsd-173122 icsd-239418 icsd-248458 icsd-99089 icsd-194081,RSC Advances,2015
1050,Sr0.86MoO4Na0.07Eu0.07,Sr0.86MoO4Na0.07,Eu3+,0.07,,,298,615,0.644,0.355,,,,290,,,,562000,615,https://doi.org/10.1039/C5RA06053B,mp-18834, icsd-193794 icsd-250491 icsd-23700 icsd-28025 icsd-194080 icsd-173125 icsd-173120 icsd-245803 icsd-245802 icsd-173122 icsd-239418 icsd-248458 icsd-99089 icsd-194081,RSC Advances,2015
1051,Sr0.84MoO4Na0.09Eu0.07,Sr0.84MoO4Na0.09,Eu3+,0.07,,,298,615,,,,,,290,,,,500000,615,https://doi.org/10.1039/C5RA06053B,mp-18834, icsd-193794 icsd-250491 icsd-23700 icsd-28025 icsd-194080 icsd-173125 icsd-173120 icsd-245803 icsd-245802 icsd-173122 icsd-239418 icsd-248458 icsd-99089 icsd-194081,RSC Advances,2015
1052,Ba2Gd4.9B5O17Eu0.1,Ba2Gd4.9B5O17,Eu3+,0.1,,,298,615,0.657,0.341,25.8,,,396,,,,1252000,615,https://doi.org/10.1016/j.optmat.2018.07.023,,,Optical Materials,2018
1053,Ba2Gd4.8B5O17Eu0.2,Ba2Gd4.8B5O17,Eu3+,0.2,,,298,615,0.658,0.341,27.8,,,396,,,,1286000,615,https://doi.org/10.1016/j.optmat.2018.07.023,,,Optical Materials,2018
1054,Ba2Gd4.6B5O17Eu0.4,Ba2Gd4.6B5O17,Eu3+,0.4,,,298,615,0.658,0.342,33.2,,,396,,,,1382000,615,https://doi.org/10.1016/j.optmat.2018.07.023,,,Optical Materials,2018
1055,Ba2Gd4.5B5O17Eu0.5,Ba2Gd4.5B5O17,Eu3+,0.5,,,298,615,0.657,0.342,39.7,,490,396,396,475,,1417000,615,https://doi.org/10.1016/j.optmat.2018.07.023,,,Optical Materials,2018
1056,Ba2Gd4.4B5O17Eu0.6,Ba2Gd4.4B5O17,Eu3+,0.6,,,298,615,0.657,0.342,42,,,396,,,,1457000,615,https://doi.org/10.1016/j.optmat.2018.07.023,,,Optical Materials,2018
1057,Ba2Gd4.2B5O17Eu0.8,Ba2Gd4.2B5O17,Eu3+,0.8,,,298,615,0.656,0.342,36,,,396,,,,1512000,615,https://doi.org/10.1016/j.optmat.2018.07.023,,,Optical Materials,2018
1058,Ca2ZnWO6Eu0.002,Ca2ZnWO6,Eu3+,0.002,,,298,615,0.515,0.471,,,,466,466,397,,,615,https://doi.org/10.1016/j.jlumin.2014.01.045,"mp-781505,mp-779906", icsd-262323,Journal of Luminescence,2014
1059,CdY3.6MoO16Eu0.1,CdY3.6MoO16,Eu3+,0.1,,,298,615,0.673,0.223,24.9,,,395,,,,,,https://doi.org/10.1364/OME.6.002397,,,Optical Materials Express,2016
1060,CdY3.2MoO16Eu0.2,CdY3.2MoO16,Eu3+,0.2,,,298,615,0.664,0.327,35.7,,,395,,,,,,https://doi.org/10.1364/OME.6.002397,,,Optical Materials Express,2016
1061,CdY2.8MoO16Eu0.3,CdY2.8MoO16,Eu3+,0.3,,,298,615,0.668,0.324,53.4,,,395,,,,,,https://doi.org/10.1364/OME.6.002397,,,Optical Materials Express,2016
1062,CdY2.4MoO16Eu0.4,CdY2.4MoO16,Eu3+,0.4,,,298,615,0.667,0.332,63.5,,,395,,,,,,https://doi.org/10.1364/OME.6.002397,,,Optical Materials Express,2016
1063,CdY2MoO16Eu0.5,CdY2MoO16,Eu3+,0.5,,,298,615,0.665,0.329,67.5,,,395,,,,,,https://doi.org/10.1364/OME.6.002397,,,Optical Materials Express,2016
1064,CdY1.6MoO16Eu0.6,CdY1.6MoO16,Eu3+,0.6,,,298,615,0.667,0.326,62.1,,,395,,,,,,https://doi.org/10.1364/OME.6.002397,,,Optical Materials Express,2016
1065,Y2O3Eu0.05,Y2O3,Eu3+,0.05,,,298,615,0.62,0.37,12.2,5.8,,466,,,,,615,https://doi.org/10.1016/j.ceramint.2013.01.013,"mp-2652,mp-558573,mp-754759,mp-775907,mp-775906,mp-13061,mp-777514,mp-1244949,mp-1245017,mp-1244888,mp-1245291,mp-1216050,mp-673247", icsd-290965 icsd-192862 icsd-181825 icsd-78581 icsd-27772 icsd-237970 icsd-186675 icsd-80033 icsd-66242 icsd-86813 icsd-85355 icsd-81861 icsd-41936 icsd-647653 icsd-86814 icsd-160890 icsd-193377 icsd-155173 icsd-290963 icsd-151761 icsd-181871 icsd-290961 icsd-26190 icsd-290960 icsd-193042 icsd-16394 icsd-66243 icsd-86817 icsd-184530 icsd-66730 icsd-193376 icsd-153500 icsd-77081 icsd-151760 icsd-290962 icsd-23811 icsd-185295 icsd-290964 icsd-41267 icsd-193374 icsd-193375 icsd-187274 icsd-82420 icsd-86815 icsd-181826 icsd-192863 icsd-160219 icsd-647650 icsd-160204 icsd-181827 icsd-192864,Ceramics International,2013
1066,Y2O3Eu0.05,Y2O3,Eu3+,0.05,,,298,615,0.654,0.344,9.6,3,,394,,,,,,https://doi.org/10.1016/j.ceramint.2013.01.013,"mp-2652,mp-558573,mp-754759,mp-775907,mp-775906,mp-13061,mp-777514,mp-1244949,mp-1245017,mp-1244888,mp-1245291,mp-1216050,mp-673247", icsd-290965 icsd-192862 icsd-181825 icsd-78581 icsd-27772 icsd-237970 icsd-186675 icsd-80033 icsd-66242 icsd-86813 icsd-85355 icsd-81861 icsd-41936 icsd-647653 icsd-86814 icsd-160890 icsd-193377 icsd-155173 icsd-290963 icsd-151761 icsd-181871 icsd-290961 icsd-26190 icsd-290960 icsd-193042 icsd-16394 icsd-66243 icsd-86817 icsd-184530 icsd-66730 icsd-193376 icsd-153500 icsd-77081 icsd-151760 icsd-290962 icsd-23811 icsd-185295 icsd-290964 icsd-41267 icsd-193374 icsd-193375 icsd-187274 icsd-82420 icsd-86815 icsd-181826 icsd-192863 icsd-160219 icsd-647650 icsd-160204 icsd-181827 icsd-192864,Ceramics International,2013
1067,SrBi2Ta2O9Eu0.01,SrBi2Ta2O9,Eu3+,0.01,,,298,615,0.585,0.407,,,,465,465,395,,,615,https://doi.org/10.1016/j.jlumin.2019.03.057,"mp-23089,mp-559951,mp-554675,mp-556569", icsd-95918 icsd-167947 icsd-155725 icsd-97064 icsd-92057 icsd-157794 icsd-87722 icsd-89014 icsd-158292 icsd-92958 icsd-93605 icsd-97041,Journal of Luminescence,2019
1068,SrBi2Ta2O9Eu0.02,SrBi2Ta2O9,Eu3+,0.02,,,298,615,0.629,0.369,,,,465,465,395,,,615,https://doi.org/10.1016/j.jlumin.2019.03.057,"mp-23089,mp-559951,mp-554675,mp-556569", icsd-95918 icsd-167947 icsd-155725 icsd-97064 icsd-92057 icsd-157794 icsd-87722 icsd-89014 icsd-158292 icsd-92958 icsd-93605 icsd-97041,Journal of Luminescence,2019
1069,SrBi2Ta2O9Eu0.04,SrBi2Ta2O9,Eu3+,0.04,,,298,615,0.632,0.367,,,,465,465,395,,,615,https://doi.org/10.1016/j.jlumin.2019.03.057,"mp-23089,mp-559951,mp-554675,mp-556569", icsd-95918 icsd-167947 icsd-155725 icsd-97064 icsd-92057 icsd-157794 icsd-87722 icsd-89014 icsd-158292 icsd-92958 icsd-93605 icsd-97041,Journal of Luminescence,2019
1070,SrBi2Ta2O9Eu0.1,SrBi2Ta2O9,Eu3+,0.1,,,298,615,0.635,0.364,,,,465,465,395,,1218000,615,https://doi.org/10.1016/j.jlumin.2019.03.057,"mp-23089,mp-559951,mp-554675,mp-556569", icsd-95918 icsd-167947 icsd-155725 icsd-97064 icsd-92057 icsd-157794 icsd-87722 icsd-89014 icsd-158292 icsd-92958 icsd-93605 icsd-97041,Journal of Luminescence,2019
1071,SrBi2Ta2O9Eu0.2,SrBi2Ta2O9,Eu3+,0.2,,,298,615,0.641,0.358,,,400,465,465,395,,1191000,615,https://doi.org/10.1016/j.jlumin.2019.03.057,"mp-23089,mp-559951,mp-554675,mp-556569", icsd-95918 icsd-167947 icsd-155725 icsd-97064 icsd-92057 icsd-157794 icsd-87722 icsd-89014 icsd-158292 icsd-92958 icsd-93605 icsd-97041,Journal of Luminescence,2019
1072,SrBi2Ta2O9Eu0.3,SrBi2Ta2O9,Eu3+,0.3,,,298,615,0.639,0.36,,,,465,465,395,,,615,https://doi.org/10.1016/j.jlumin.2019.03.057,"mp-23089,mp-559951,mp-554675,mp-556569", icsd-95918 icsd-167947 icsd-155725 icsd-97064 icsd-92057 icsd-157794 icsd-87722 icsd-89014 icsd-158292 icsd-92958 icsd-93605 icsd-97041,Journal of Luminescence,2019
1073,SrBi2Ta2O9Eu0.4,SrBi2Ta2O9,Eu3+,0.4,,,298,615,0.637,0.362,,,,465,465,395,,,615,https://doi.org/10.1016/j.jlumin.2019.03.057,"mp-23089,mp-559951,mp-554675,mp-556569", icsd-95918 icsd-167947 icsd-155725 icsd-97064 icsd-92057 icsd-157794 icsd-87722 icsd-89014 icsd-158292 icsd-92958 icsd-93605 icsd-97041,Journal of Luminescence,2019
1074,SrBi2Ta2O9Eu0.6,SrBi2Ta2O9,Eu3+,0.6,,,298,615,0.637,0.361,,,,465,465,395,,1119000,615,https://doi.org/10.1016/j.jlumin.2019.03.057,"mp-23089,mp-559951,mp-554675,mp-556569", icsd-95918 icsd-167947 icsd-155725 icsd-97064 icsd-92057 icsd-157794 icsd-87722 icsd-89014 icsd-158292 icsd-92958 icsd-93605 icsd-97041,Journal of Luminescence,2019
1075,NaGdW2O8Eu0.6,NaGdW2O8,Eu3+,0.6,,,298,615,,,73,,,395,395,465,530,561300,615,https://doi.org/10.1016/j.cap.2010.09.002,mp-1192304, icsd-408189,Current Applied Physics,2011
1076,Gd2W3O12Eu0.05,Gd2W3O12,Eu3+,0.05,,,298,615,0.66,0.34,64,,,393,,,,760000,,https://doi.org/10.1016/S0022-4596(02)00221-9,"mp-778228,mp-778269,mp-773192",,Journal of Solid State Chemistry,2003
1077,NaLa3.6Mo3O15FEu0.1,NaLa3.6Mo3O15F,Eu3+,0.1,,,298,615,0.664,0.329,32.1,,,395,395,465,,,615,https://doi.org/10.1364/OME.4.000190,,,Optical Materials Express,2014
1078,NaLa3.2Mo3O15FEu0.2,NaLa3.2Mo3O15F,Eu3+,0.2,,,298,615,0.671,0.225,36.3,,,395,395,465,,,615,https://doi.org/10.1364/OME.4.000190,,,Optical Materials Express,2014
1079,NaLa2.8Mo3O15FEu0.3,NaLa2.8Mo3O15F,Eu3+,0.3,,,298,615,0.671,0.321,37.6,,,395,395,465,,,615,https://doi.org/10.1364/OME.4.000190,,,Optical Materials Express,2014
1080,NaLa2.4Mo3O15FEu0.4,NaLa2.4Mo3O15F,Eu3+,0.4,,,298,615,0.665,0.328,45.5,,,395,395,465,,,615,https://doi.org/10.1364/OME.4.000190,,,Optical Materials Express,2014
