Repository: zzzmmp/AIPD-Mid

File: data/4.csv (part 7 of 10)
41,K2YWPO8Tm0.01Dy0.01,K2YWPO8,Tm3+,0.01,Dy3+,0.01,298,572,0.385,0.415,,,,350,,,,35810,451,https://doi.org/10.1016/j.jlumin.2016.03.020,,,Journal of Luminescence,2016
42,K2YWPO8Tm0.01Dy0.05,K2YWPO8,Tm3+,0.01,Dy3+,0.05,298,572,0.35,0.381,,,,350,,,,25160,451,https://doi.org/10.1016/j.jlumin.2016.03.020,,,Journal of Luminescence,2016
43,K2YWPO8Tm0.01Dy0.1,K2YWPO8,Tm3+,0.01,Dy3+,0.1,298,572,0.358,0.387,,,,350,,,,17850,451,https://doi.org/10.1016/j.jlumin.2016.03.020,,,Journal of Luminescence,2016
44,K2YWPO8Tm0.01Dy0.2,K2YWPO8,Tm3+,0.01,Dy3+,0.2,298,572,0.336,0.355,,,,350,,,,8870,451,https://doi.org/10.1016/j.jlumin.2016.03.020,,,Journal of Luminescence,2016
1081,NaLa2Mo3O15FEu0.5,NaLa2Mo3O15F,Eu3+,0.5,,,298,615,0.667,0.323,58.1,,,395,395,465,,,615,https://doi.org/10.1364/OME.4.000190,,,Optical Materials Express,2014
1082,NaLa1.6Mo3O15FEu0.6,NaLa1.6Mo3O15F,Eu3+,0.6,,,298,615,0.668,0.331,65.8,,,395,395,465,,,615,https://doi.org/10.1364/OME.4.000190,,,Optical Materials Express,2014
1083,NaLa1.2Mo3O15FEu0.7,NaLa1.2Mo3O15F,Eu3+,0.7,,,298,615,0.664,0.328,72.5,,,395,395,465,,,615,https://doi.org/10.1364/OME.4.000190,,,Optical Materials Express,2014
1084,NaLa0.8Mo3O15FEu0.8,NaLa0.8Mo3O15F,Eu3+,0.8,,,298,615,0.668,0.323,66.8,,,395,395,465,,,615,https://doi.org/10.1364/OME.4.000190,,,Optical Materials Express,2014
1085,NaLa0.4Mo3O15FEu0.9,NaLa0.4Mo3O15F,Eu3+,0.9,,,298,615,0.662,0.332,65.7,,,395,395,465,,,615,https://doi.org/10.1364/OME.4.000190,,,Optical Materials Express,2014
1086,NaMo3O15FEu1,NaMo3O15F,Eu3+,1,,,298,615,0.667,0.325,62.9,,,395,395,465,,,615,https://doi.org/10.1364/OME.4.000190,,,Optical Materials Express,2014
1087,Ba3.72Na2W2O11Eu0.07,Ba3.72Na2W2O11,Eu3+,0.07,,,298,615,,,10.1,,,275,395,,,,615,https://doi.org/10.1016/j.jallcom.2015.09.182,mp-1228581,,Journal of Alloys and Compounds,2016
1088,Ba3.72Na2W2O11Eu0.07,Ba3.72Na2W2O11,Eu3+,0.07,,,298,615,,,15.8,,,335,395,,,,615,https://doi.org/10.1016/j.jallcom.2015.09.182,mp-1228581,,Journal of Alloys and Compounds,2016
1089,Ba3.96Na2W2O11Eu0.01,Ba3.96Na2W2O11,Eu3+,0.01,,,298,615,0.575,0.397,,,,395,395,,,,615,https://doi.org/10.1016/j.jallcom.2015.09.182,mp-1228581,,Journal of Alloys and Compounds,2016
1090,Ba3.96Na2W2O11Eu0.01,Ba3.96Na2W2O11,Eu3+,0.01,,,298,615,,,,,,266,395,,,1590000,615,https://doi.org/10.1016/j.jallcom.2015.09.182,mp-1228581,,Journal of Alloys and Compounds,2016
1091,Ba3.88Na2W2O11Eu0.03,Ba3.88Na2W2O11,Eu3+,0.03,,,298,615,,,,,,266,395,,,1410000,615,https://doi.org/10.1016/j.jallcom.2015.09.182,mp-1228581,,Journal of Alloys and Compounds,2016
1092,Ba3.8Na2W2O11Eu0.05,Ba3.8Na2W2O11,Eu3+,0.05,,,298,615,,,,,,266,395,,,1050000,615,https://doi.org/10.1016/j.jallcom.2015.09.182,mp-1228581,,Journal of Alloys and Compounds,2016
1093,Ba3.72Na2W2O11Eu0.07,Ba3.72Na2W2O11,Eu3+,0.07,,,298,615,,,,,,266,395,,,960000,615,https://doi.org/10.1016/j.jallcom.2015.09.182,mp-1228581,,Journal of Alloys and Compounds,2016
1094,Ba3.72Na2W2O11Eu0.07,Ba3.72Na2W2O11,Eu3+,0.07,,,298,615,,,68.1,,,395,395,,,,615,https://doi.org/10.1016/j.jallcom.2015.09.182,mp-1228581,,Journal of Alloys and Compounds,2016
1095,Ba3.64Na2W2O11Eu0.09,Ba3.64Na2W2O11,Eu3+,0.09,,,298,615,0.654,0.329,,,,395,395,,,69000,615,https://doi.org/10.1016/j.jallcom.2015.09.182,mp-1228581,,Journal of Alloys and Compounds,2016
1096,Ba3.72Na2W2O11Eu0.07,Ba3.72Na2W2O11,Eu3+,0.07,,,298,615,,,45.3,,,465,395,,,,615,https://doi.org/10.1016/j.jallcom.2015.09.182,mp-1228581,,Journal of Alloys and Compounds,2016
1097,SrLa0.86MgTaO6Dy0.07Eu0.07,SrLa0.86MgTaO6,Dy3+,0.07,Eu3+,0.07,298,615,0.393,0.28,,,,354,354,392,367,183000,577,https://doi.org/10.1016/j.materresbull.2016.12.035,mp-1218203,,Materials Research Bulletin,2017
1098,SrLa0.83MgTaO6Dy0.07Eu0.1,SrLa0.83MgTaO6,Dy3+,0.07,Eu3+,0.1,298,615,0.404,0.279,,,,354,354,392,367,176000,577,https://doi.org/10.1016/j.materresbull.2016.12.035,mp-1218203,,Materials Research Bulletin,2017
1099,Sr3Lu0.993V2O8Eu0.007,Sr3Lu0.993V2O8,Eu3+,0.007,,,298,615,,,44,,,319,391,,,577000,615,https://doi.org/10.1111/jace.17689,"mp-18972,mp-541507,mp-555382,mp-1237534", icsd-69012 icsd-69000 icsd-72219 icsd-71450 icsd-80602 icsd-80601 icsd-80602,Journal of the American Ceramic Society,2021
1100,Sr3Lu0.991V2O8Eu0.009,Sr3Lu0.991V2O8,Eu3+,0.009,,,298,615,,,46,,,319,391,,,564600,615,https://doi.org/10.1111/jace.17689,"mp-18972,mp-541507,mp-555382,mp-1237534", icsd-69012 icsd-69000 icsd-72219 icsd-71450 icsd-80602 icsd-80601 icsd-80602,Journal of the American Ceramic Society,2021
1101,Sr3Lu0.98V2O8Eu0.02,Sr3Lu0.98V2O8,Eu3+,0.02,,,298,615,,,51,,,319,391,,,553200,615,https://doi.org/10.1111/jace.17689,"mp-18972,mp-541507,mp-555382,mp-1237534", icsd-69012 icsd-69000 icsd-72219 icsd-71450 icsd-80602 icsd-80601 icsd-80602,Journal of the American Ceramic Society,2021
1102,Sr3Lu0.96V2O8Eu0.04,Sr3Lu0.96V2O8,Eu3+,0.04,,,298,615,0.65,0.34,53,,,319,391,461,,541500,615,https://doi.org/10.1111/jace.17689,"mp-18972,mp-541507,mp-555382,mp-1237534", icsd-69012 icsd-69000 icsd-72219 icsd-71450 icsd-80602 icsd-80601 icsd-80602,Journal of the American Ceramic Society,2021
1103,Sr3Lu0.94V2O8Eu0.06,Sr3Lu0.94V2O8,Eu3+,0.06,,,298,615,,,49,,,319,391,,,523900,615,https://doi.org/10.1111/jace.17689,"mp-18972,mp-541507,mp-555382,mp-1237534", icsd-69012 icsd-69000 icsd-72219 icsd-71450 icsd-80602 icsd-80601 icsd-80602,Journal of the American Ceramic Society,2021
1104,LiGd0.5MgWO6Eu0.5,LiGd0.5MgWO6,Eu3+,0.5,,,298,615,0.664,0.336,69.8,,,395,465,,,,615,https://doi.org/10.1016/j.dyepig.2018.08.013,,,Dyes and Pigments,2019
1105,LiGd0.5MgWO6Eu0.5,LiGd0.5MgWO6,Eu3+,0.5,,,298,615,,,70.6,,,465,465,,,,615,https://doi.org/10.1016/j.dyepig.2018.08.013,,,Dyes and Pigments,2019
1106,Sr0.99MoO4Eu0.01,Sr0.99MoO4,Eu3+,0.01,,,298,615,,,,,,290,393,,,506000,615,https://doi.org/10.1039/C5RA06053B,mp-18834, icsd-193794 icsd-250491 icsd-23700 icsd-28025 icsd-194080 icsd-173125 icsd-173120 icsd-245803 icsd-245802 icsd-173122 icsd-239418 icsd-248458 icsd-99089 icsd-194081,RSC Advances,2015
1107,Sr0.93MoO4Eu0.07,Sr0.93MoO4,Eu3+,0.07,,,298,615,0.623,0.335,,,,290,393,,,488000,615,https://doi.org/10.1039/C5RA06053B,mp-18834, icsd-193794 icsd-250491 icsd-23700 icsd-28025 icsd-194080 icsd-173125 icsd-173120 icsd-245803 icsd-245802 icsd-173122 icsd-239418 icsd-248458 icsd-99089 icsd-194081,RSC Advances,2015
1108,Sr0.86MoO4Na0.07Eu0.07,Sr0.86MoO4Na0.07,Eu3+,0.07,,,298,615,0.644,0.355,,,,290,393,360,,562000,615,https://doi.org/10.1039/C5RA06053B,mp-18834, icsd-193794 icsd-250491 icsd-23700 icsd-28025 icsd-194080 icsd-173125 icsd-173120 icsd-245803 icsd-245802 icsd-173122 icsd-239418 icsd-248458 icsd-99089 icsd-194081,RSC Advances,2015
1109,Sr0.84MoO4Na0.09Eu0.07,Sr0.84MoO4Na0.09,Eu3+,0.07,,,298,615,,,,,,290,393,,,500000,615,https://doi.org/10.1039/C5RA06053B,mp-18834, icsd-193794 icsd-250491 icsd-23700 icsd-28025 icsd-194080 icsd-173125 icsd-173120 icsd-245803 icsd-245802 icsd-173122 icsd-239418 icsd-248458 icsd-99089 icsd-194081,RSC Advances,2015
1110,Ca0.5LaMo2O8Eu0.6,Ca0.5LaMo2O8,Eu3+,0.6,,,298,615,0.667,0.33,,,,395,395,,,378000,615,https://doi.org/10.1039/C5RA21208A,,,RSC Advances,2015
1111,Ca0.5LaMo2O8Eu0.6Bi0.03,Ca0.5LaMo2O8,Eu3+,0.6,Bi1+,0.03,298,615,,,,,,395,395,,,404000,615,https://doi.org/10.1039/C5RA21208A,,,RSC Advances,2015
1112,CaMoO4Eu0.24,CaMoO4,Eu3+,0.24,,,298,615,,,,,,395,395,,,448000,615,https://doi.org/10.1039/C5RA21208A,mp-19330, icsd-23699 icsd-60558 icsd-193793 icsd-183446 icsd-60557 icsd-194078 icsd-60554 icsd-60553 icsd-417513 icsd-183447 icsd-62219 icsd-60552 icsd-22351 icsd-194079 icsd-60556 icsd-60555 icsd-77334,RSC Advances,2015
1113,NaLaMo2O8Dy0.05Eu0.03,NaLaMo2O8,Dy3+,0.05,Eu3+,0.03,298,615,0.426,0.348,,,,362,387,350,,121630,573,https://doi.org/10.1016/j.jallcom.2015.08.256,mp-1220757,,Journal of Alloys and Compounds,2015
1114,NaLaMo2O8Dy0.05Eu0.05,NaLaMo2O8,Dy3+,0.05,Eu3+,0.05,298,615,0.454,0.34,,,,362,387,350,,109930,573,https://doi.org/10.1016/j.jallcom.2015.08.256,mp-1220757,,Journal of Alloys and Compounds,2015
1115,NaLaMo2O8Dy0.05Eu0.07,NaLaMo2O8,Dy3+,0.05,Eu3+,0.07,298,615,0.474,0.326,,,,362,387,350,,102160,573,https://doi.org/10.1016/j.jallcom.2015.08.256,mp-1220757,,Journal of Alloys and Compounds,2015
1116,NaLaMo2O8Dy0.05Eu0.09,NaLaMo2O8,Dy3+,0.05,Eu3+,0.09,298,615,0.486,0.325,,,,362,387,350,,90310,573,https://doi.org/10.1016/j.jallcom.2015.08.256,mp-1220757,,Journal of Alloys and Compounds,2015
1117,Na0.5Gd0.25MoO4Eu0.25,Na0.5Gd0.25MoO4,Eu3+,0.25,,,298,615,0.667,0.332,,,448,395,395,,,,615,https://doi.org/10.1016/j.jlumin.2016.07.045,,,Journal of Luminescence,2016
1118,Ca9La0.9P7O28Eu0.1,Ca9La0.9P7O28,Eu3+,0.1,,,298,615,,,,,,261,395,,,1880000,615,https://doi.org/10.1007/s00339-017-1226-5,,,Applied Physics A: Materials Science and Processing,2017
1119,Ca9La0.7P7O28Eu0.3,Ca9La0.7P7O28,Eu3+,0.3,,,298,615,,,,,,261,395,,,1830000,615,https://doi.org/10.1007/s00339-017-1226-5,,,Applied Physics A: Materials Science and Processing,2017
1120,Ca9La0.4P7O28Eu0.6,Ca9La0.4P7O28,Eu3+,0.6,,,298,615,0.64,0.36,,,470,261,395,,,1810000,615,https://doi.org/10.1007/s00339-017-1226-5,,,Applied Physics A: Materials Science and Processing,2017
1121,Ca9La0.1P7O28Eu0.9,Ca9La0.1P7O28,Eu3+,0.9,,,298,615,,,,,,261,395,,,1790000,615,https://doi.org/10.1007/s00339-017-1226-5,,,Applied Physics A: Materials Science and Processing,2017
1122,Ca9P7O28Eu1,Ca9P7O28,Eu3+,1,,,298,615,,,,,,261,395,,,1750000,615,https://doi.org/10.1007/s00339-017-1226-5,,,Applied Physics A: Materials Science and Processing,2017
1123,Ba0.95TiO3Eu0.05,Ba0.95TiO3,Eu3+,0.05,,,298,615,0.61,0.38,,,,397,397,,,,615,https://doi.org/10.1016/j.ceramint.2017.07.069,"mp-5020,mp-5777,mp-5986,mp-558125,mp-5933,mp-2998,mp-644497,mp-1076932,mp-995191,mp-19990,mp-504715", icsd-186463 icsd-73628 icsd-73634 icsd-73629 icsd-186461 icsd-73636 icsd-73633 icsd-73631 icsd-73635 icsd-100464 icsd-100463 icsd-186462 icsd-6102 icsd-73632 icsd-73630 icsd-31155 icsd-237109 icsd-73641 icsd-237106 icsd-73639 icsd-73640 icsd-73638 icsd-73637 icsd-186460 icsd-161340 icsd-161418 icsd-237107 icsd-30617 icsd-23758 icsd-245946 icsd-237105 icsd-185407 icsd-154345 icsd-73645 icsd-183932 icsd-186457 icsd-100801 icsd-189381 icsd-188644 icsd-100803 icsd-157806 icsd-73644 icsd-154343 icsd-164388 icsd-245944 icsd-186458 icsd-73646 icsd-100799 icsd-73643 icsd-237108 icsd-168763 icsd-100800 icsd-73642 icsd-15453 icsd-99737 icsd-100802 icsd-192889 icsd-245945 icsd-34637 icsd-130020 icsd-23759 icsd-67520 icsd-164385 icsd-31153 icsd-190835 icsd-186459 icsd-290023 icsd-95436 icsd-164387 icsd-248395 icsd-252558 icsd-55221 icsd-75240 icsd-164386 icsd-34619 icsd-186528 icsd-28851 icsd-27971 icsd-56093 icsd-187292 icsd-290019 icsd-187291 icsd-28854 icsd-29280 icsd-29146 icsd-28849 icsd-190924 icsd-99736 icsd-31890 icsd-27970 icsd-27975 icsd-27965 icsd-31885 icsd-27974 icsd-31884 icsd-31886 icsd-31889 icsd-27968 icsd-29147 icsd-31888 icsd-29148 icsd-28853 icsd-28848 icsd-28850 icsd-166225 icsd-95437 icsd-186437 icsd-28620 icsd-27966 icsd-43125 icsd-67519 icsd-27969 icsd-185374 icsd-154344 icsd-100804 icsd-252562 icsd-27967 icsd-31887 icsd-27977 icsd-27973 icsd-27976 icsd-67518 icsd-27972 icsd-28852 icsd-154346 icsd-161341 icsd-161419 icsd-161341 icsd-109327,Ceramics International,2017
1124,Ba0.94TiO3K0.01Eu0.05,Ba0.94TiO3K0.01,Eu3+,0.05,,,298,615,0.62,0.38,,,,397,397,,,,615,https://doi.org/10.1016/j.ceramint.2017.07.069,"mp-5020,mp-5777,mp-5986,mp-558125,mp-5933,mp-2998,mp-644497,mp-1076932,mp-995191,mp-19990,mp-504715", icsd-186463 icsd-73628 icsd-73634 icsd-73629 icsd-186461 icsd-73636 icsd-73633 icsd-73631 icsd-73635 icsd-100464 icsd-100463 icsd-186462 icsd-6102 icsd-73632 icsd-73630 icsd-31155 icsd-237109 icsd-73641 icsd-237106 icsd-73639 icsd-73640 icsd-73638 icsd-73637 icsd-186460 icsd-161340 icsd-161418 icsd-237107 icsd-30617 icsd-23758 icsd-245946 icsd-237105 icsd-185407 icsd-154345 icsd-73645 icsd-183932 icsd-186457 icsd-100801 icsd-189381 icsd-188644 icsd-100803 icsd-157806 icsd-73644 icsd-154343 icsd-164388 icsd-245944 icsd-186458 icsd-73646 icsd-100799 icsd-73643 icsd-237108 icsd-168763 icsd-100800 icsd-73642 icsd-15453 icsd-99737 icsd-100802 icsd-192889 icsd-245945 icsd-34637 icsd-130020 icsd-23759 icsd-67520 icsd-164385 icsd-31153 icsd-190835 icsd-186459 icsd-290023 icsd-95436 icsd-164387 icsd-248395 icsd-252558 icsd-55221 icsd-75240 icsd-164386 icsd-34619 icsd-186528 icsd-28851 icsd-27971 icsd-56093 icsd-187292 icsd-290019 icsd-187291 icsd-28854 icsd-29280 icsd-29146 icsd-28849 icsd-190924 icsd-99736 icsd-31890 icsd-27970 icsd-27975 icsd-27965 icsd-31885 icsd-27974 icsd-31884 icsd-31886 icsd-31889 icsd-27968 icsd-29147 icsd-31888 icsd-29148 icsd-28853 icsd-28848 icsd-28850 icsd-166225 icsd-95437 icsd-186437 icsd-28620 icsd-27966 icsd-43125 icsd-67519 icsd-27969 icsd-185374 icsd-154344 icsd-100804 icsd-252562 icsd-27967 icsd-31887 icsd-27977 icsd-27973 icsd-27976 icsd-67518 icsd-27972 icsd-28852 icsd-154346 icsd-161341 icsd-161419 icsd-161341 icsd-109327,Ceramics International,2017
1125,Ba0.93TiO3K0.02Eu0.05,Ba0.93TiO3K0.02,Eu3+,0.05,,,298,615,0.61,0.39,,,,397,397,,,,615,https://doi.org/10.1016/j.ceramint.2017.07.069,"mp-5020,mp-5777,mp-5986,mp-558125,mp-5933,mp-2998,mp-644497,mp-1076932,mp-995191,mp-19990,mp-504715", icsd-186463 icsd-73628 icsd-73634 icsd-73629 icsd-186461 icsd-73636 icsd-73633 icsd-73631 icsd-73635 icsd-100464 icsd-100463 icsd-186462 icsd-6102 icsd-73632 icsd-73630 icsd-31155 icsd-237109 icsd-73641 icsd-237106 icsd-73639 icsd-73640 icsd-73638 icsd-73637 icsd-186460 icsd-161340 icsd-161418 icsd-237107 icsd-30617 icsd-23758 icsd-245946 icsd-237105 icsd-185407 icsd-154345 icsd-73645 icsd-183932 icsd-186457 icsd-100801 icsd-189381 icsd-188644 icsd-100803 icsd-157806 icsd-73644 icsd-154343 icsd-164388 icsd-245944 icsd-186458 icsd-73646 icsd-100799 icsd-73643 icsd-237108 icsd-168763 icsd-100800 icsd-73642 icsd-15453 icsd-99737 icsd-100802 icsd-192889 icsd-245945 icsd-34637 icsd-130020 icsd-23759 icsd-67520 icsd-164385 icsd-31153 icsd-190835 icsd-186459 icsd-290023 icsd-95436 icsd-164387 icsd-248395 icsd-252558 icsd-55221 icsd-75240 icsd-164386 icsd-34619 icsd-186528 icsd-28851 icsd-27971 icsd-56093 icsd-187292 icsd-290019 icsd-187291 icsd-28854 icsd-29280 icsd-29146 icsd-28849 icsd-190924 icsd-99736 icsd-31890 icsd-27970 icsd-27975 icsd-27965 icsd-31885 icsd-27974 icsd-31884 icsd-31886 icsd-31889 icsd-27968 icsd-29147 icsd-31888 icsd-29148 icsd-28853 icsd-28848 icsd-28850 icsd-166225 icsd-95437 icsd-186437 icsd-28620 icsd-27966 icsd-43125 icsd-67519 icsd-27969 icsd-185374 icsd-154344 icsd-100804 icsd-252562 icsd-27967 icsd-31887 icsd-27977 icsd-27973 icsd-27976 icsd-67518 icsd-27972 icsd-28852 icsd-154346 icsd-161341 icsd-161419 icsd-161341 icsd-109327,Ceramics International,2017
1126,Ba0.91TiO3K0.04Eu0.05,Ba0.91TiO3K0.04,Eu3+,0.05,,,298,615,0.61,0.38,,,,397,397,,,,615,https://doi.org/10.1016/j.ceramint.2017.07.069,"mp-5020,mp-5777,mp-5986,mp-558125,mp-5933,mp-2998,mp-644497,mp-1076932,mp-995191,mp-19990,mp-504715", icsd-186463 icsd-73628 icsd-73634 icsd-73629 icsd-186461 icsd-73636 icsd-73633 icsd-73631 icsd-73635 icsd-100464 icsd-100463 icsd-186462 icsd-6102 icsd-73632 icsd-73630 icsd-31155 icsd-237109 icsd-73641 icsd-237106 icsd-73639 icsd-73640 icsd-73638 icsd-73637 icsd-186460 icsd-161340 icsd-161418 icsd-237107 icsd-30617 icsd-23758 icsd-245946 icsd-237105 icsd-185407 icsd-154345 icsd-73645 icsd-183932 icsd-186457 icsd-100801 icsd-189381 icsd-188644 icsd-100803 icsd-157806 icsd-73644 icsd-154343 icsd-164388 icsd-245944 icsd-186458 icsd-73646 icsd-100799 icsd-73643 icsd-237108 icsd-168763 icsd-100800 icsd-73642 icsd-15453 icsd-99737 icsd-100802 icsd-192889 icsd-245945 icsd-34637 icsd-130020 icsd-23759 icsd-67520 icsd-164385 icsd-31153 icsd-190835 icsd-186459 icsd-290023 icsd-95436 icsd-164387 icsd-248395 icsd-252558 icsd-55221 icsd-75240 icsd-164386 icsd-34619 icsd-186528 icsd-28851 icsd-27971 icsd-56093 icsd-187292 icsd-290019 icsd-187291 icsd-28854 icsd-29280 icsd-29146 icsd-28849 icsd-190924 icsd-99736 icsd-31890 icsd-27970 icsd-27975 icsd-27965 icsd-31885 icsd-27974 icsd-31884 icsd-31886 icsd-31889 icsd-27968 icsd-29147 icsd-31888 icsd-29148 icsd-28853 icsd-28848 icsd-28850 icsd-166225 icsd-95437 icsd-186437 icsd-28620 icsd-27966 icsd-43125 icsd-67519 icsd-27969 icsd-185374 icsd-154344 icsd-100804 icsd-252562 icsd-27967 icsd-31887 icsd-27977 icsd-27973 icsd-27976 icsd-67518 icsd-27972 icsd-28852 icsd-154346 icsd-161341 icsd-161419 icsd-161341 icsd-109327,Ceramics International,2017
1127,Ba0.89TiO3K0.06Eu0.05,Ba0.89TiO3K0.06,Eu3+,0.05,,,298,615,0.63,0.37,,,427,397,397,,,721000,615,https://doi.org/10.1016/j.ceramint.2017.07.069,"mp-5020,mp-5777,mp-5986,mp-558125,mp-5933,mp-2998,mp-644497,mp-1076932,mp-995191,mp-19990,mp-504715", icsd-186463 icsd-73628 icsd-73634 icsd-73629 icsd-186461 icsd-73636 icsd-73633 icsd-73631 icsd-73635 icsd-100464 icsd-100463 icsd-186462 icsd-6102 icsd-73632 icsd-73630 icsd-31155 icsd-237109 icsd-73641 icsd-237106 icsd-73639 icsd-73640 icsd-73638 icsd-73637 icsd-186460 icsd-161340 icsd-161418 icsd-237107 icsd-30617 icsd-23758 icsd-245946 icsd-237105 icsd-185407 icsd-154345 icsd-73645 icsd-183932 icsd-186457 icsd-100801 icsd-189381 icsd-188644 icsd-100803 icsd-157806 icsd-73644 icsd-154343 icsd-164388 icsd-245944 icsd-186458 icsd-73646 icsd-100799 icsd-73643 icsd-237108 icsd-168763 icsd-100800 icsd-73642 icsd-15453 icsd-99737 icsd-100802 icsd-192889 icsd-245945 icsd-34637 icsd-130020 icsd-23759 icsd-67520 icsd-164385 icsd-31153 icsd-190835 icsd-186459 icsd-290023 icsd-95436 icsd-164387 icsd-248395 icsd-252558 icsd-55221 icsd-75240 icsd-164386 icsd-34619 icsd-186528 icsd-28851 icsd-27971 icsd-56093 icsd-187292 icsd-290019 icsd-187291 icsd-28854 icsd-29280 icsd-29146 icsd-28849 icsd-190924 icsd-99736 icsd-31890 icsd-27970 icsd-27975 icsd-27965 icsd-31885 icsd-27974 icsd-31884 icsd-31886 icsd-31889 icsd-27968 icsd-29147 icsd-31888 icsd-29148 icsd-28853 icsd-28848 icsd-28850 icsd-166225 icsd-95437 icsd-186437 icsd-28620 icsd-27966 icsd-43125 icsd-67519 icsd-27969 icsd-185374 icsd-154344 icsd-100804 icsd-252562 icsd-27967 icsd-31887 icsd-27977 icsd-27973 icsd-27976 icsd-67518 icsd-27972 icsd-28852 icsd-154346 icsd-161341 icsd-161419 icsd-161341 icsd-109327,Ceramics International,2017
1128,Ba0.87TiO3K0.08Eu0.05,Ba0.87TiO3K0.08,Eu3+,0.05,,,298,615,0.59,0.4,,,,397,397,,,,615,https://doi.org/10.1016/j.ceramint.2017.07.069,"mp-5020,mp-5777,mp-5986,mp-558125,mp-5933,mp-2998,mp-644497,mp-1076932,mp-995191,mp-19990,mp-504715", icsd-186463 icsd-73628 icsd-73634 icsd-73629 icsd-186461 icsd-73636 icsd-73633 icsd-73631 icsd-73635 icsd-100464 icsd-100463 icsd-186462 icsd-6102 icsd-73632 icsd-73630 icsd-31155 icsd-237109 icsd-73641 icsd-237106 icsd-73639 icsd-73640 icsd-73638 icsd-73637 icsd-186460 icsd-161340 icsd-161418 icsd-237107 icsd-30617 icsd-23758 icsd-245946 icsd-237105 icsd-185407 icsd-154345 icsd-73645 icsd-183932 icsd-186457 icsd-100801 icsd-189381 icsd-188644 icsd-100803 icsd-157806 icsd-73644 icsd-154343 icsd-164388 icsd-245944 icsd-186458 icsd-73646 icsd-100799 icsd-73643 icsd-237108 icsd-168763 icsd-100800 icsd-73642 icsd-15453 icsd-99737 icsd-100802 icsd-192889 icsd-245945 icsd-34637 icsd-130020 icsd-23759 icsd-67520 icsd-164385 icsd-31153 icsd-190835 icsd-186459 icsd-290023 icsd-95436 icsd-164387 icsd-248395 icsd-252558 icsd-55221 icsd-75240 icsd-164386 icsd-34619 icsd-186528 icsd-28851 icsd-27971 icsd-56093 icsd-187292 icsd-290019 icsd-187291 icsd-28854 icsd-29280 icsd-29146 icsd-28849 icsd-190924 icsd-99736 icsd-31890 icsd-27970 icsd-27975 icsd-27965 icsd-31885 icsd-27974 icsd-31884 icsd-31886 icsd-31889 icsd-27968 icsd-29147 icsd-31888 icsd-29148 icsd-28853 icsd-28848 icsd-28850 icsd-166225 icsd-95437 icsd-186437 icsd-28620 icsd-27966 icsd-43125 icsd-67519 icsd-27969 icsd-185374 icsd-154344 icsd-100804 icsd-252562 icsd-27967 icsd-31887 icsd-27977 icsd-27973 icsd-27976 icsd-67518 icsd-27972 icsd-28852 icsd-154346 icsd-161341 icsd-161419 icsd-161341 icsd-109327,Ceramics International,2017
1129,Ba0.89TiO3K0.06Eu0.05,Ba0.89TiO3K0.06,Eu3+,0.05,,,325,615,0.61,0.38,,,,397,397,,,731000,615,https://doi.org/10.1016/j.ceramint.2017.07.069,"mp-5020,mp-5777,mp-5986,mp-558125,mp-5933,mp-2998,mp-644497,mp-1076932,mp-995191,mp-19990,mp-504715", icsd-186463 icsd-73628 icsd-73634 icsd-73629 icsd-186461 icsd-73636 icsd-73633 icsd-73631 icsd-73635 icsd-100464 icsd-100463 icsd-186462 icsd-6102 icsd-73632 icsd-73630 icsd-31155 icsd-237109 icsd-73641 icsd-237106 icsd-73639 icsd-73640 icsd-73638 icsd-73637 icsd-186460 icsd-161340 icsd-161418 icsd-237107 icsd-30617 icsd-23758 icsd-245946 icsd-237105 icsd-185407 icsd-154345 icsd-73645 icsd-183932 icsd-186457 icsd-100801 icsd-189381 icsd-188644 icsd-100803 icsd-157806 icsd-73644 icsd-154343 icsd-164388 icsd-245944 icsd-186458 icsd-73646 icsd-100799 icsd-73643 icsd-237108 icsd-168763 icsd-100800 icsd-73642 icsd-15453 icsd-99737 icsd-100802 icsd-192889 icsd-245945 icsd-34637 icsd-130020 icsd-23759 icsd-67520 icsd-164385 icsd-31153 icsd-190835 icsd-186459 icsd-290023 icsd-95436 icsd-164387 icsd-248395 icsd-252558 icsd-55221 icsd-75240 icsd-164386 icsd-34619 icsd-186528 icsd-28851 icsd-27971 icsd-56093 icsd-187292 icsd-290019 icsd-187291 icsd-28854 icsd-29280 icsd-29146 icsd-28849 icsd-190924 icsd-99736 icsd-31890 icsd-27970 icsd-27975 icsd-27965 icsd-31885 icsd-27974 icsd-31884 icsd-31886 icsd-31889 icsd-27968 icsd-29147 icsd-31888 icsd-29148 icsd-28853 icsd-28848 icsd-28850 icsd-166225 icsd-95437 icsd-186437 icsd-28620 icsd-27966 icsd-43125 icsd-67519 icsd-27969 icsd-185374 icsd-154344 icsd-100804 icsd-252562 icsd-27967 icsd-31887 icsd-27977 icsd-27973 icsd-27976 icsd-67518 icsd-27972 icsd-28852 icsd-154346 icsd-161341 icsd-161419 icsd-161341 icsd-109327,Ceramics International,2017
1130,Ba0.89TiO3K0.06Eu0.05,Ba0.89TiO3K0.06,Eu3+,0.05,,,350,615,0.59,0.4,,,,397,397,,,725000,615,https://doi.org/10.1016/j.ceramint.2017.07.069,"mp-5020,mp-5777,mp-5986,mp-558125,mp-5933,mp-2998,mp-644497,mp-1076932,mp-995191,mp-19990,mp-504715", icsd-186463 icsd-73628 icsd-73634 icsd-73629 icsd-186461 icsd-73636 icsd-73633 icsd-73631 icsd-73635 icsd-100464 icsd-100463 icsd-186462 icsd-6102 icsd-73632 icsd-73630 icsd-31155 icsd-237109 icsd-73641 icsd-237106 icsd-73639 icsd-73640 icsd-73638 icsd-73637 icsd-186460 icsd-161340 icsd-161418 icsd-237107 icsd-30617 icsd-23758 icsd-245946 icsd-237105 icsd-185407 icsd-154345 icsd-73645 icsd-183932 icsd-186457 icsd-100801 icsd-189381 icsd-188644 icsd-100803 icsd-157806 icsd-73644 icsd-154343 icsd-164388 icsd-245944 icsd-186458 icsd-73646 icsd-100799 icsd-73643 icsd-237108 icsd-168763 icsd-100800 icsd-73642 icsd-15453 icsd-99737 icsd-100802 icsd-192889 icsd-245945 icsd-34637 icsd-130020 icsd-23759 icsd-67520 icsd-164385 icsd-31153 icsd-190835 icsd-186459 icsd-290023 icsd-95436 icsd-164387 icsd-248395 icsd-252558 icsd-55221 icsd-75240 icsd-164386 icsd-34619 icsd-186528 icsd-28851 icsd-27971 icsd-56093 icsd-187292 icsd-290019 icsd-187291 icsd-28854 icsd-29280 icsd-29146 icsd-28849 icsd-190924 icsd-99736 icsd-31890 icsd-27970 icsd-27975 icsd-27965 icsd-31885 icsd-27974 icsd-31884 icsd-31886 icsd-31889 icsd-27968 icsd-29147 icsd-31888 icsd-29148 icsd-28853 icsd-28848 icsd-28850 icsd-166225 icsd-95437 icsd-186437 icsd-28620 icsd-27966 icsd-43125 icsd-67519 icsd-27969 icsd-185374 icsd-154344 icsd-100804 icsd-252562 icsd-27967 icsd-31887 icsd-27977 icsd-27973 icsd-27976 icsd-67518 icsd-27972 icsd-28852 icsd-154346 icsd-161341 icsd-161419 icsd-161341 icsd-109327,Ceramics International,2017
1131,Ba0.89TiO3K0.06Eu0.05,Ba0.89TiO3K0.06,Eu3+,0.05,,,375,615,0.6,0.39,,,,397,397,,,709000,615,https://doi.org/10.1016/j.ceramint.2017.07.069,"mp-5020,mp-5777,mp-5986,mp-558125,mp-5933,mp-2998,mp-644497,mp-1076932,mp-995191,mp-19990,mp-504715", icsd-186463 icsd-73628 icsd-73634 icsd-73629 icsd-186461 icsd-73636 icsd-73633 icsd-73631 icsd-73635 icsd-100464 icsd-100463 icsd-186462 icsd-6102 icsd-73632 icsd-73630 icsd-31155 icsd-237109 icsd-73641 icsd-237106 icsd-73639 icsd-73640 icsd-73638 icsd-73637 icsd-186460 icsd-161340 icsd-161418 icsd-237107 icsd-30617 icsd-23758 icsd-245946 icsd-237105 icsd-185407 icsd-154345 icsd-73645 icsd-183932 icsd-186457 icsd-100801 icsd-189381 icsd-188644 icsd-100803 icsd-157806 icsd-73644 icsd-154343 icsd-164388 icsd-245944 icsd-186458 icsd-73646 icsd-100799 icsd-73643 icsd-237108 icsd-168763 icsd-100800 icsd-73642 icsd-15453 icsd-99737 icsd-100802 icsd-192889 icsd-245945 icsd-34637 icsd-130020 icsd-23759 icsd-67520 icsd-164385 icsd-31153 icsd-190835 icsd-186459 icsd-290023 icsd-95436 icsd-164387 icsd-248395 icsd-252558 icsd-55221 icsd-75240 icsd-164386 icsd-34619 icsd-186528 icsd-28851 icsd-27971 icsd-56093 icsd-187292 icsd-290019 icsd-187291 icsd-28854 icsd-29280 icsd-29146 icsd-28849 icsd-190924 icsd-99736 icsd-31890 icsd-27970 icsd-27975 icsd-27965 icsd-31885 icsd-27974 icsd-31884 icsd-31886 icsd-31889 icsd-27968 icsd-29147 icsd-31888 icsd-29148 icsd-28853 icsd-28848 icsd-28850 icsd-166225 icsd-95437 icsd-186437 icsd-28620 icsd-27966 icsd-43125 icsd-67519 icsd-27969 icsd-185374 icsd-154344 icsd-100804 icsd-252562 icsd-27967 icsd-31887 icsd-27977 icsd-27973 icsd-27976 icsd-67518 icsd-27972 icsd-28852 icsd-154346 icsd-161341 icsd-161419 icsd-161341 icsd-109327,Ceramics International,2017
1132,Ba0.89TiO3K0.06Eu0.05,Ba0.89TiO3K0.06,Eu3+,0.05,,,400,615,0.57,0.41,,,,397,397,,,697000,615,https://doi.org/10.1016/j.ceramint.2017.07.069,"mp-5020,mp-5777,mp-5986,mp-558125,mp-5933,mp-2998,mp-644497,mp-1076932,mp-995191,mp-19990,mp-504715", icsd-186463 icsd-73628 icsd-73634 icsd-73629 icsd-186461 icsd-73636 icsd-73633 icsd-73631 icsd-73635 icsd-100464 icsd-100463 icsd-186462 icsd-6102 icsd-73632 icsd-73630 icsd-31155 icsd-237109 icsd-73641 icsd-237106 icsd-73639 icsd-73640 icsd-73638 icsd-73637 icsd-186460 icsd-161340 icsd-161418 icsd-237107 icsd-30617 icsd-23758 icsd-245946 icsd-237105 icsd-185407 icsd-154345 icsd-73645 icsd-183932 icsd-186457 icsd-100801 icsd-189381 icsd-188644 icsd-100803 icsd-157806 icsd-73644 icsd-154343 icsd-164388 icsd-245944 icsd-186458 icsd-73646 icsd-100799 icsd-73643 icsd-237108 icsd-168763 icsd-100800 icsd-73642 icsd-15453 icsd-99737 icsd-100802 icsd-192889 icsd-245945 icsd-34637 icsd-130020 icsd-23759 icsd-67520 icsd-164385 icsd-31153 icsd-190835 icsd-186459 icsd-290023 icsd-95436 icsd-164387 icsd-248395 icsd-252558 icsd-55221 icsd-75240 icsd-164386 icsd-34619 icsd-186528 icsd-28851 icsd-27971 icsd-56093 icsd-187292 icsd-290019 icsd-187291 icsd-28854 icsd-29280 icsd-29146 icsd-28849 icsd-190924 icsd-99736 icsd-31890 icsd-27970 icsd-27975 icsd-27965 icsd-31885 icsd-27974 icsd-31884 icsd-31886 icsd-31889 icsd-27968 icsd-29147 icsd-31888 icsd-29148 icsd-28853 icsd-28848 icsd-28850 icsd-166225 icsd-95437 icsd-186437 icsd-28620 icsd-27966 icsd-43125 icsd-67519 icsd-27969 icsd-185374 icsd-154344 icsd-100804 icsd-252562 icsd-27967 icsd-31887 icsd-27977 icsd-27973 icsd-27976 icsd-67518 icsd-27972 icsd-28852 icsd-154346 icsd-161341 icsd-161419 icsd-161341 icsd-109327,Ceramics International,2017
1133,Ba0.89TiO3K0.06Eu0.05,Ba0.89TiO3K0.06,Eu3+,0.05,,,425,615,0.58,0.42,,,,397,397,,,677000,615,https://doi.org/10.1016/j.ceramint.2017.07.069,"mp-5020,mp-5777,mp-5986,mp-558125,mp-5933,mp-2998,mp-644497,mp-1076932,mp-995191,mp-19990,mp-504715", icsd-186463 icsd-73628 icsd-73634 icsd-73629 icsd-186461 icsd-73636 icsd-73633 icsd-73631 icsd-73635 icsd-100464 icsd-100463 icsd-186462 icsd-6102 icsd-73632 icsd-73630 icsd-31155 icsd-237109 icsd-73641 icsd-237106 icsd-73639 icsd-73640 icsd-73638 icsd-73637 icsd-186460 icsd-161340 icsd-161418 icsd-237107 icsd-30617 icsd-23758 icsd-245946 icsd-237105 icsd-185407 icsd-154345 icsd-73645 icsd-183932 icsd-186457 icsd-100801 icsd-189381 icsd-188644 icsd-100803 icsd-157806 icsd-73644 icsd-154343 icsd-164388 icsd-245944 icsd-186458 icsd-73646 icsd-100799 icsd-73643 icsd-237108 icsd-168763 icsd-100800 icsd-73642 icsd-15453 icsd-99737 icsd-100802 icsd-192889 icsd-245945 icsd-34637 icsd-130020 icsd-23759 icsd-67520 icsd-164385 icsd-31153 icsd-190835 icsd-186459 icsd-290023 icsd-95436 icsd-164387 icsd-248395 icsd-252558 icsd-55221 icsd-75240 icsd-164386 icsd-34619 icsd-186528 icsd-28851 icsd-27971 icsd-56093 icsd-187292 icsd-290019 icsd-187291 icsd-28854 icsd-29280 icsd-29146 icsd-28849 icsd-190924 icsd-99736 icsd-31890 icsd-27970 icsd-27975 icsd-27965 icsd-31885 icsd-27974 icsd-31884 icsd-31886 icsd-31889 icsd-27968 icsd-29147 icsd-31888 icsd-29148 icsd-28853 icsd-28848 icsd-28850 icsd-166225 icsd-95437 icsd-186437 icsd-28620 icsd-27966 icsd-43125 icsd-67519 icsd-27969 icsd-185374 icsd-154344 icsd-100804 icsd-252562 icsd-27967 icsd-31887 icsd-27977 icsd-27973 icsd-27976 icsd-67518 icsd-27972 icsd-28852 icsd-154346 icsd-161341 icsd-161419 icsd-161341 icsd-109327,Ceramics International,2017
1134,Ba0.89TiO3K0.06Eu0.05,Ba0.89TiO3K0.06,Eu3+,0.05,,,450,615,0.56,0.42,,,,397,397,,,598000,615,https://doi.org/10.1016/j.ceramint.2017.07.069,"mp-5020,mp-5777,mp-5986,mp-558125,mp-5933,mp-2998,mp-644497,mp-1076932,mp-995191,mp-19990,mp-504715", icsd-186463 icsd-73628 icsd-73634 icsd-73629 icsd-186461 icsd-73636 icsd-73633 icsd-73631 icsd-73635 icsd-100464 icsd-100463 icsd-186462 icsd-6102 icsd-73632 icsd-73630 icsd-31155 icsd-237109 icsd-73641 icsd-237106 icsd-73639 icsd-73640 icsd-73638 icsd-73637 icsd-186460 icsd-161340 icsd-161418 icsd-237107 icsd-30617 icsd-23758 icsd-245946 icsd-237105 icsd-185407 icsd-154345 icsd-73645 icsd-183932 icsd-186457 icsd-100801 icsd-189381 icsd-188644 icsd-100803 icsd-157806 icsd-73644 icsd-154343 icsd-164388 icsd-245944 icsd-186458 icsd-73646 icsd-100799 icsd-73643 icsd-237108 icsd-168763 icsd-100800 icsd-73642 icsd-15453 icsd-99737 icsd-100802 icsd-192889 icsd-245945 icsd-34637 icsd-130020 icsd-23759 icsd-67520 icsd-164385 icsd-31153 icsd-190835 icsd-186459 icsd-290023 icsd-95436 icsd-164387 icsd-248395 icsd-252558 icsd-55221 icsd-75240 icsd-164386 icsd-34619 icsd-186528 icsd-28851 icsd-27971 icsd-56093 icsd-187292 icsd-290019 icsd-187291 icsd-28854 icsd-29280 icsd-29146 icsd-28849 icsd-190924 icsd-99736 icsd-31890 icsd-27970 icsd-27975 icsd-27965 icsd-31885 icsd-27974 icsd-31884 icsd-31886 icsd-31889 icsd-27968 icsd-29147 icsd-31888 icsd-29148 icsd-28853 icsd-28848 icsd-28850 icsd-166225 icsd-95437 icsd-186437 icsd-28620 icsd-27966 icsd-43125 icsd-67519 icsd-27969 icsd-185374 icsd-154344 icsd-100804 icsd-252562 icsd-27967 icsd-31887 icsd-27977 icsd-27973 icsd-27976 icsd-67518 icsd-27972 icsd-28852 icsd-154346 icsd-161341 icsd-161419 icsd-161341 icsd-109327,Ceramics International,2017
1135,Ba0.89TiO3K0.06Eu0.05,Ba0.89TiO3K0.06,Eu3+,0.05,,,475,615,0.55,0.44,,,,397,397,,,541000,615,https://doi.org/10.1016/j.ceramint.2017.07.069,"mp-5020,mp-5777,mp-5986,mp-558125,mp-5933,mp-2998,mp-644497,mp-1076932,mp-995191,mp-19990,mp-504715", icsd-186463 icsd-73628 icsd-73634 icsd-73629 icsd-186461 icsd-73636 icsd-73633 icsd-73631 icsd-73635 icsd-100464 icsd-100463 icsd-186462 icsd-6102 icsd-73632 icsd-73630 icsd-31155 icsd-237109 icsd-73641 icsd-237106 icsd-73639 icsd-73640 icsd-73638 icsd-73637 icsd-186460 icsd-161340 icsd-161418 icsd-237107 icsd-30617 icsd-23758 icsd-245946 icsd-237105 icsd-185407 icsd-154345 icsd-73645 icsd-183932 icsd-186457 icsd-100801 icsd-189381 icsd-188644 icsd-100803 icsd-157806 icsd-73644 icsd-154343 icsd-164388 icsd-245944 icsd-186458 icsd-73646 icsd-100799 icsd-73643 icsd-237108 icsd-168763 icsd-100800 icsd-73642 icsd-15453 icsd-99737 icsd-100802 icsd-192889 icsd-245945 icsd-34637 icsd-130020 icsd-23759 icsd-67520 icsd-164385 icsd-31153 icsd-190835 icsd-186459 icsd-290023 icsd-95436 icsd-164387 icsd-248395 icsd-252558 icsd-55221 icsd-75240 icsd-164386 icsd-34619 icsd-186528 icsd-28851 icsd-27971 icsd-56093 icsd-187292 icsd-290019 icsd-187291 icsd-28854 icsd-29280 icsd-29146 icsd-28849 icsd-190924 icsd-99736 icsd-31890 icsd-27970 icsd-27975 icsd-27965 icsd-31885 icsd-27974 icsd-31884 icsd-31886 icsd-31889 icsd-27968 icsd-29147 icsd-31888 icsd-29148 icsd-28853 icsd-28848 icsd-28850 icsd-166225 icsd-95437 icsd-186437 icsd-28620 icsd-27966 icsd-43125 icsd-67519 icsd-27969 icsd-185374 icsd-154344 icsd-100804 icsd-252562 icsd-27967 icsd-31887 icsd-27977 icsd-27973 icsd-27976 icsd-67518 icsd-27972 icsd-28852 icsd-154346 icsd-161341 icsd-161419 icsd-161341 icsd-109327,Ceramics International,2017
1136,Ba2La7.2Si6O26Eu0.8,Ba2La7.2Si6O26,Eu3+,0.8,,,298,615,0.624,0.374,,,,395,395,382,362,,615,https://doi.org/10.1016/j.dyepig.2017.03.048,,,Dyes and Pigments,2017
1137,Ba2La6.4Si6O26Eu1.6,Ba2La6.4Si6O26,Eu3+,1.6,,,298,615,0.628,0.371,,,,395,395,382,362,,615,https://doi.org/10.1016/j.dyepig.2017.03.048,,,Dyes and Pigments,2017
1138,Ba2La5.6Si6O26Eu2.4,Ba2La5.6Si6O26,Eu3+,2.4,,,298,615,0.63,0.369,,,,395,395,382,362,,615,https://doi.org/10.1016/j.dyepig.2017.03.048,,,Dyes and Pigments,2017
1139,Ba2La4.8Si6O26Eu3.2,Ba2La4.8Si6O26,Eu3+,3.2,,,298,615,0.632,0.367,,,,395,395,382,362,,615,https://doi.org/10.1016/j.dyepig.2017.03.048,,,Dyes and Pigments,2017
1140,Ba2La4Si6O26Eu4,Ba2La4Si6O26,Eu3+,4,,,298,615,0.633,0.366,,,,395,395,382,362,,615,https://doi.org/10.1016/j.dyepig.2017.03.048,,,Dyes and Pigments,2017
1141,Ba2La3.2Si6O26Eu4.8,Ba2La3.2Si6O26,Eu3+,4.8,,,298,615,0.633,0.366,,,,395,395,382,362,,615,https://doi.org/10.1016/j.dyepig.2017.03.048,,,Dyes and Pigments,2017
1142,Ba2La1.6Si6O26Eu6.4,Ba2La1.6Si6O26,Eu3+,6.4,,,298,615,0.637,0.362,,,,395,395,382,362,,615,https://doi.org/10.1016/j.dyepig.2017.03.048,,,Dyes and Pigments,2017
1143,Ba2Si6O26Eu8,Ba2Si6O26,Eu3+,8,,,298,615,0.64,0.359,,,,395,395,382,362,,615,https://doi.org/10.1016/j.dyepig.2017.03.048,,,Dyes and Pigments,2017
1144,Na0.5Gd0.25MoO4Eu0.25,Na0.5Gd0.25MoO4,Eu3+,0.25,,,298,615,0.667,0.332,,,448,395,395,,,,615,https://doi.org/10.1016/j.jlumin.2016.07.045,,,Journal of Luminescence,2016
1145,Ca2La0.6SbO6Eu0.4,Ca2La0.6SbO6,Eu3+,0.4,,,298,615,,,,16.6,,465,465,,,,615,https://doi.org/10.1016/j.jssc.2011.10.032,mp-1106181, icsd-169492,Journal of Solid State Chemistry,2011
1146,Ca2La0.9SbO6Eu0.1,Ca2La0.9SbO6,Eu3+,0.1,,,298,615,,,,,,465,393,465,,1034000,615,https://doi.org/10.1016/j.jallcom.2017.11.242,mp-1106181, icsd-169492,Journal of Alloys and Compounds,2018
1147,Ca2La0.8SbO6Eu0.2,Ca2La0.8SbO6,Eu3+,0.2,,,298,615,,,,,,465,393,465,,983000,615,https://doi.org/10.1016/j.jallcom.2017.11.242,mp-1106181, icsd-169492,Journal of Alloys and Compounds,2018
1148,Ca2La0.7SbO6Eu0.3,Ca2La0.7SbO6,Eu3+,0.3,,,298,615,,,,,,465,393,465,,969000,615,https://doi.org/10.1016/j.jallcom.2017.11.242,mp-1106181, icsd-169492,Journal of Alloys and Compounds,2018
1149,Ca2La0.6SbO6Eu0.4,Ca2La0.6SbO6,Eu3+,0.4,,,298,615,,,,,,465,393,465,,958000,615,https://doi.org/10.1016/j.jallcom.2017.11.242,mp-1106181, icsd-169492,Journal of Alloys and Compounds,2018
1150,Ca2La0.5SbO6Eu0.5,Ca2La0.5SbO6,Eu3+,0.5,,,298,615,,,81,,610,465,393,465,,927000,615,https://doi.org/10.1016/j.jallcom.2017.11.242,mp-1106181, icsd-169492,Journal of Alloys and Compounds,2018
1151,Ca2La0.4SbO6Eu0.6,Ca2La0.4SbO6,Eu3+,0.6,,,298,615,,,,,,465,393,465,,888000,615,https://doi.org/10.1016/j.jallcom.2017.11.242,mp-1106181, icsd-169492,Journal of Alloys and Compounds,2018
1152,Ca2La0.3SbO6Eu0.7,Ca2La0.3SbO6,Eu3+,0.7,,,298,615,,,,,,465,393,465,,739000,615,https://doi.org/10.1016/j.jallcom.2017.11.242,mp-1106181, icsd-169492,Journal of Alloys and Compounds,2018
1153,Ca2La0.2SbO6Eu0.8,Ca2La0.2SbO6,Eu3+,0.8,,,298,615,,,,,,465,393,465,,616000,615,https://doi.org/10.1016/j.jallcom.2017.11.242,mp-1106181, icsd-169492,Journal of Alloys and Compounds,2018
1154,La1.64LiSbO6Eu0.36,La1.64LiSbO6,Eu3+,0.36,,,298,615,0.646,0.338,,,,394,394,,,,615,https://doi.org/10.1016/j.jallcom.2019.02.132,mp-6674, icsd-72202 icsd-69192,Journal of Alloys and Compounds,2019
1155,NaLa0.6MgWO6Eu0.4,NaLa0.6MgWO6,Eu3+,0.4,,,298,615,0.664,0.336,,19.3,,464,464,,,,615,https://doi.org/10.1016/j.materresbull.2012.03.023,"mp-558194,mp-556619", icsd-187079 icsd-174386 icsd-172413 icsd-40497,Materials Research Bulletin,2012
1156,LiLaMgWO6Eu0.05,LiLaMgWO6,Eu3+,0.05,,,298,615,0.6605,0.3392,39,,,393,,,,,615,https://doi.org/10.1016/j.ceramint.2016.11.093,,,Ceramics International,2017
1157,LiLaMgWO6Eu0.1,LiLaMgWO6,Eu3+,0.1,,,298,615,0.6631,0.3366,66,,,393,,,,,615,https://doi.org/10.1016/j.ceramint.2016.11.093,,,Ceramics International,2017
1158,LiLaMgWO6Eu0.2,LiLaMgWO6,Eu3+,0.2,,,298,615,0.6657,0.334,82,,,393,,,,,615,https://doi.org/10.1016/j.ceramint.2016.11.093,,,Ceramics International,2017
1159,LiLaMgWO6Eu0.3,LiLaMgWO6,Eu3+,0.3,,,298,615,0.666,0.3337,87,,453,393,,,,,615,https://doi.org/10.1016/j.ceramint.2016.11.093,,,Ceramics International,2017
1160,LiLaMgWO6Eu0.4,LiLaMgWO6,Eu3+,0.4,,,298,615,0.6664,0.3334,63,,,393,,,,,615,https://doi.org/10.1016/j.ceramint.2016.11.093,,,Ceramics International,2017
1161,LiLaMgWO6Eu0.5,LiLaMgWO6,Eu3+,0.5,,,298,615,0.6667,0.3331,40,,,393,,,,,615,https://doi.org/10.1016/j.ceramint.2016.11.093,,,Ceramics International,2017
1162,LiLaMgWO6Eu0.05,LiLaMgWO6,Eu3+,0.05,,,298,615,0.6591,0.3406,19,,,463,,,,,615,https://doi.org/10.1016/j.ceramint.2016.11.093,,,Ceramics International,2017
1163,LiLaMgWO6Eu0.1,LiLaMgWO6,Eu3+,0.1,,,298,615,0.6622,0.3375,27,,,463,,,,,615,https://doi.org/10.1016/j.ceramint.2016.11.093,,,Ceramics International,2017
1164,LiLaMgWO6Eu0.2,LiLaMgWO6,Eu3+,0.2,,,298,615,0.6655,0.3343,31,,,463,,,,,615,https://doi.org/10.1016/j.ceramint.2016.11.093,,,Ceramics International,2017
1165,LiLaMgWO6Eu0.3,LiLaMgWO6,Eu3+,0.3,,,298,615,0.6658,0.334,31,,,463,,,,,615,https://doi.org/10.1016/j.ceramint.2016.11.093,,,Ceramics International,2017
1166,LiLaMgWO6Eu0.4,LiLaMgWO6,Eu3+,0.4,,,298,615,0.6662,0.3335,29,,,463,,,,,615,https://doi.org/10.1016/j.ceramint.2016.11.093,,,Ceramics International,2017
1167,LiLaMgWO6Eu0.5,LiLaMgWO6,Eu3+,0.5,,,298,615,0.6663,0.3334,19,,,463,,,,,615,https://doi.org/10.1016/j.ceramint.2016.11.093,,,Ceramics International,2017
1168,Ca2Y2.46Sb3O14Bi0.45Eu0.09,Ca2Y2.46Sb3O14,Bi3+,0.45,Eu3+,0.09,298,615,0.34,0.29,,,,350,,,,,,https://doi.org/10.1016/j.jallcom.2015.06.263,,,Journal of Alloys and Compounds,2015
1169,Ca2Y2.43Sb3O14Bi0.45Eu0.12,Ca2Y2.43Sb3O14,Bi3+,0.45,Eu3+,0.12,298,615,0.35,0.3,,,,350,,,,,,https://doi.org/10.1016/j.jallcom.2015.06.263,,,Journal of Alloys and Compounds,2015
1170,Ca2Y2.37Sb3O14Bi0.45Eu0.18,Ca2Y2.37Sb3O14,Bi3+,0.45,Eu3+,0.18,298,615,0.38,0.3,,,,350,,,,,,https://doi.org/10.1016/j.jallcom.2015.06.263,,,Journal of Alloys and Compounds,2015
1171,Ca2Y2.31Sb3O14Bi0.45Eu0.24,Ca2Y2.31Sb3O14,Bi3+,0.45,Eu3+,0.24,298,615,0.41,0.31,,,,350,,,,,,https://doi.org/10.1016/j.jallcom.2015.06.263,,,Journal of Alloys and Compounds,2015
1172,La0.995BMoO6Eu0.005,La0.995BMoO6,Eu3+,0.005,,,298,615,0.656,0.343,,,,350,,,,,,https://doi.org/10.1016/j.jallcom.2015.01.134,mp-558445, icsd-161205,Journal of Alloys and Compounds,2015
1173,La0.99BMoO6Eu0.01,La0.99BMoO6,Eu3+,0.01,,,298,615,0.657,0.342,,,,350,,,,,,https://doi.org/10.1016/j.jallcom.2015.01.134,mp-558445, icsd-161205,Journal of Alloys and Compounds,2015
1174,La0.98BMoO6Eu0.02,La0.98BMoO6,Eu3+,0.02,,,298,615,0.658,0.341,,,,350,,,,,,https://doi.org/10.1016/j.jallcom.2015.01.134,mp-558445, icsd-161205,Journal of Alloys and Compounds,2015
1175,La0.97BMoO6Eu0.03,La0.97BMoO6,Eu3+,0.03,,,298,615,0.658,0.341,,,,350,,,,,,https://doi.org/10.1016/j.jallcom.2015.01.134,mp-558445, icsd-161205,Journal of Alloys and Compounds,2015
1176,La0.96BMoO6Eu0.04,La0.96BMoO6,Eu3+,0.04,,,298,615,0.657,0.342,,,,350,,,,,,https://doi.org/10.1016/j.jallcom.2015.01.134,mp-558445, icsd-161205,Journal of Alloys and Compounds,2015
1177,La0.95BMoO6Eu0.05,La0.95BMoO6,Eu3+,0.05,,,298,615,0.656,0.343,,,,350,,,,,,https://doi.org/10.1016/j.jallcom.2015.01.134,mp-558445, icsd-161205,Journal of Alloys and Compounds,2015
1178,La0.94BMoO6Eu0.06,La0.94BMoO6,Eu3+,0.06,,,298,615,0.651,0.347,,,,350,,,,,,https://doi.org/10.1016/j.jallcom.2015.01.134,mp-558445, icsd-161205,Journal of Alloys and Compounds,2015
1179,La0.93BMoO6Eu0.07,La0.93BMoO6,Eu3+,0.07,,,298,615,0.652,0.346,,,,350,,,,,,https://doi.org/10.1016/j.jallcom.2015.01.134,mp-558445, icsd-161205,Journal of Alloys and Compounds,2015
1180,La0.92BMoO6Eu0.08,La0.92BMoO6,Eu3+,0.08,,,298,615,0.651,0.347,,,,350,,,,,,https://doi.org/10.1016/j.jallcom.2015.01.134,mp-558445, icsd-161205,Journal of Alloys and Compounds,2015
1181,La0.91BMoO6Eu0.09,La0.91BMoO6,Eu3+,0.09,,,298,615,0.651,0.347,,,,350,,,,,,https://doi.org/10.1016/j.jallcom.2015.01.134,mp-558445, icsd-161205,Journal of Alloys and Compounds,2015
1182,K2Gd0.95WPO8Eu0.05,K2Gd0.95WPO8,Eu3+,0.05,,,298,615,,,,,,396,396,467,384,2450000,615,https://doi.org/10.1016/j.ceramint.2017.05.123,,,Ceramics International,2017
1183,K2Gd0.8WPO8Eu0.2,K2Gd0.8WPO8,Eu3+,0.2,,,298,615,,,,,,396,396,467,384,2470000,615,https://doi.org/10.1016/j.ceramint.2017.05.123,,,Ceramics International,2017
