Repository: zzzmmp/AIPD-Mid

File: data/4.csv (part 8 of 10)
41,K2YWPO8Tm0.01Dy0.01,K2YWPO8,Tm3+,0.01,Dy3+,0.01,298,572,0.385,0.415,,,,350,,,,35810,451,https://doi.org/10.1016/j.jlumin.2016.03.020,,,Journal of Luminescence,2016
42,K2YWPO8Tm0.01Dy0.05,K2YWPO8,Tm3+,0.01,Dy3+,0.05,298,572,0.35,0.381,,,,350,,,,25160,451,https://doi.org/10.1016/j.jlumin.2016.03.020,,,Journal of Luminescence,2016
43,K2YWPO8Tm0.01Dy0.1,K2YWPO8,Tm3+,0.01,Dy3+,0.1,298,572,0.358,0.387,,,,350,,,,17850,451,https://doi.org/10.1016/j.jlumin.2016.03.020,,,Journal of Luminescence,2016
44,K2YWPO8Tm0.01Dy0.2,K2YWPO8,Tm3+,0.01,Dy3+,0.2,298,572,0.336,0.355,,,,350,,,,8870,451,https://doi.org/10.1016/j.jlumin.2016.03.020,,,Journal of Luminescence,2016
1184,K2Gd0.5WPO8Eu0.5,K2Gd0.5WPO8,Eu3+,0.5,,,298,615,,,,,,396,396,467,384,2450000,615,https://doi.org/10.1016/j.ceramint.2017.05.123,,,Ceramics International,2017
1185,K2Gd0.3WPO8Eu0.7,K2Gd0.3WPO8,Eu3+,0.7,,,298,615,,,,,,396,396,467,384,2360000,615,https://doi.org/10.1016/j.ceramint.2017.05.123,,,Ceramics International,2017
1186,K2WPO8Eu1,K2WPO8,Eu3+,1,,,298,615,0.648,0.352,64.7,,500,396,396,467,384,2460000,615,https://doi.org/10.1016/j.ceramint.2017.05.123,,,Ceramics International,2017
1187,Na1.9595MgSiO4Tb0.04Eu0.0005,Na1.9595MgSiO4,Tb3+,0.04,Eu3+,0.0005,298,615,0.44,0.46,,,,376,,,,1860000,546,https://doi.org/10.1016/j.jlumin.2017.05.003,"mp-6406,mp-6426", icsd-15619 icsd-15618 icsd-84562 icsd-84563,Journal of Luminescence,2017
1188,Na1.959MgSiO4Tb0.04Eu0.001,Na1.959MgSiO4,Tb3+,0.04,Eu3+,0.001,298,615,0.46,0.44,,,,376,,,,1580000,546,https://doi.org/10.1016/j.jlumin.2017.05.003,"mp-6406,mp-6426", icsd-15619 icsd-15618 icsd-84562 icsd-84563,Journal of Luminescence,2017
1189,Na1.955MgSiO4Tb0.04Eu0.005,Na1.955MgSiO4,Tb3+,0.04,Eu3+,0.005,298,615,0.54,0.39,,,,376,,,,1530000,546,https://doi.org/10.1016/j.jlumin.2017.05.003,"mp-6406,mp-6426", icsd-15619 icsd-15618 icsd-84562 icsd-84563,Journal of Luminescence,2017
1190,Na1.95MgSiO4Tb0.04Eu0.01,Na1.95MgSiO4,Tb3+,0.04,Eu3+,0.01,298,615,0.56,0.38,,,,376,,,,1460000,546,https://doi.org/10.1016/j.jlumin.2017.05.003,"mp-6406,mp-6426", icsd-15619 icsd-15618 icsd-84562 icsd-84563,Journal of Luminescence,2017
1191,Na1.94MgSiO4Tb0.04Eu0.02,Na1.94MgSiO4,Tb3+,0.04,Eu3+,0.02,298,615,0.58,0.37,,,,376,,,,1420000,546,https://doi.org/10.1016/j.jlumin.2017.05.003,"mp-6406,mp-6426", icsd-15619 icsd-15618 icsd-84562 icsd-84563,Journal of Luminescence,2017
1192,NaGdF4Tb0.04Eu0.07,NaGdF4,Tb3+,0.04,Eu3+,0.07,298,615,0.316,0.31,,,,380,380,371,360,1432.48,542,https://doi.org/10.1039/C5CE01118C,mp-1221034,,CrystEngComm,2015
1193,NaGdF4Eu0.07,NaGdF4,Eu3+,0.07,,,298,615,0.409,0.31,,,,396,396,,,4676.58,615,https://doi.org/10.1039/C5CE01118C,mp-1221034,,CrystEngComm,2015
1194,Ca3.9Y6Si6O25Eu0.05Mn0.05,Ca3.9Y6Si6O25,Eu2+,0.05,Mn2+,0.05,298,615,0.356,0.313,39.1,,,432,,,,,,https://doi.org/10.1039/C4RA08283D,,,RSC Advances,2015
1195,Ca3.88Y6Si6O25Eu0.05Mn0.07,Ca3.88Y6Si6O25,Eu2+,0.05,Mn2+,0.07,298,615,0.438,0.335,38.3,,,432,,,,,,https://doi.org/10.1039/C4RA08283D,,,RSC Advances,2015
1196,Ca3.85Y6Si6O25Eu0.05Mn0.1,Ca3.85Y6Si6O25,Eu2+,0.05,Mn2+,0.1,298,615,0.581,0.366,38.1,,,432,,,,,,https://doi.org/10.1039/C4RA08283D,,,RSC Advances,2015
1197,MgY3.9Si3O13Eu0.01,MgY3.9Si3O13,Eu3+,0.01,,,298,615,,,,,,393,393,,,1478000,615,https://doi.org/10.1111/jace.13628,,,Journal of the American Ceramic Society,2015
1198,MgY3.8Si3O13Eu0.02,MgY3.8Si3O13,Eu3+,0.02,,,298,615,,,,,,393,393,,,1527000,615,https://doi.org/10.1111/jace.13628,,,Journal of the American Ceramic Society,2015
1199,MgY3.7Si3O13Eu0.03,MgY3.7Si3O13,Eu3+,0.03,,,298,615,,,,,,393,393,,,2019000,615,https://doi.org/10.1111/jace.13628,,,Journal of the American Ceramic Society,2015
1200,MgY3.6Si3O13Eu0.04,MgY3.6Si3O13,Eu3+,0.04,,,298,615,,,,,,393,393,,,2004000,615,https://doi.org/10.1111/jace.13628,,,Journal of the American Ceramic Society,2015
1201,MgY3.5Si3O13Eu0.05,MgY3.5Si3O13,Eu3+,0.05,,,298,615,0.66,0.34,,,418,393,393,,,1974000,615,https://doi.org/10.1111/jace.13628,,,Journal of the American Ceramic Society,2015
1202,MgY3.4Si3O13Eu0.06,MgY3.4Si3O13,Eu3+,0.06,,,298,615,,,,,,393,393,,,1842000,615,https://doi.org/10.1111/jace.13628,,,Journal of the American Ceramic Society,2015
1203,MgY3.3Si3O13Eu0.07,MgY3.3Si3O13,Eu3+,0.07,,,298,615,,,,,,393,393,,,1768000,615,https://doi.org/10.1111/jace.13628,,,Journal of the American Ceramic Society,2015
1204,BaLa0.95MgSbO6Eu0.05,BaLa0.95MgSbO6,Eu3+,0.05,,,298,615,0.6413,0.3583,,,440,465,465,,,,615,https://doi.org/10.1016/j.ceramint.2019.01.065,mp-1211443,,Ceramics International,2019
1205,BaLa0.95MgSb0.9Nb0.1O6Eu0.05,BaLa0.95MgSb0.9Nb0.1O6,Eu3+,0.05,,,298,615,0.6458,0.3538,,,,465,465,,,,615,https://doi.org/10.1016/j.ceramint.2019.01.065,,,Ceramics International,2019
1206,BaLa0.95MgSb0.7Nb0.3O6Eu0.05,BaLa0.95MgSb0.7Nb0.3O6,Eu3+,0.05,,,298,615,0.6484,0.3512,,,,465,465,,,,615,https://doi.org/10.1016/j.ceramint.2019.01.065,,,Ceramics International,2019
1207,BaLa0.95MgSb0.5Nb0.5O6Eu0.05,BaLa0.95MgSb0.5Nb0.5O6,Eu3+,0.05,,,298,615,0.6505,0.3492,,,,465,465,,,,615,https://doi.org/10.1016/j.ceramint.2019.01.065,,,Ceramics International,2019
1208,BaLa0.95MgSb0.3Nb0.7O6Eu0.05,BaLa0.95MgSb0.3Nb0.7O6,Eu3+,0.05,,,298,615,0.6512,0.3485,,,,465,465,,,,615,https://doi.org/10.1016/j.ceramint.2019.01.065,,,Ceramics International,2019
1209,BaLa0.95MgSb0.1Nb0.9O6Eu0.05,BaLa0.95MgSb0.1Nb0.9O6,Eu3+,0.05,,,298,615,0.6524,0.3473,,,,465,465,,,,615,https://doi.org/10.1016/j.ceramint.2019.01.065,,,Ceramics International,2019
1210,BaLa0.95MgNbO6Eu0.05,BaLa0.95MgNbO6,Eu3+,0.05,,,298,615,0.6549,0.3448,,,423,465,465,,,,615,https://doi.org/10.1016/j.ceramint.2019.01.065,mp-39288,,Ceramics International,2019
1211,La1.95ZnTiO6Eu0.05,La1.95ZnTiO6,Eu3+,0.05,,,298,616,0.66,0.33,,,,394,,,,484000,616,https://doi.org/10.1016/j.optlastec.2017.04.025,"mp-558528,mvc-11053", icsd-172755,Optics and Laser Technology,2017
1212,La1.9ZnTiO6Eu0.1,La1.9ZnTiO6,Eu3+,0.1,,,298,616,0.66,0.34,,,,394,,,,523000,616,https://doi.org/10.1016/j.optlastec.2017.04.025,"mp-558528,mvc-11053", icsd-172755,Optics and Laser Technology,2017
1213,La1.8ZnTiO6Eu0.2,La1.8ZnTiO6,Eu3+,0.2,,,298,616,0.67,0.34,,,,394,,,,545000,616,https://doi.org/10.1016/j.optlastec.2017.04.025,"mp-558528,mvc-11053", icsd-172755,Optics and Laser Technology,2017
1214,La1.7ZnTiO6Eu0.3,La1.7ZnTiO6,Eu3+,0.3,,,298,616,0.66,0.34,,,,394,,,,,616,https://doi.org/10.1016/j.optlastec.2017.04.025,"mp-558528,mvc-11053", icsd-172755,Optics and Laser Technology,2017
1215,La1.6ZnTiO6Eu0.4,La1.6ZnTiO6,Eu3+,0.4,,,298,616,0.66,0.34,,,,394,399,472,,544000,616,https://doi.org/10.1016/j.optlastec.2017.04.025,"mp-558528,mvc-11053", icsd-172755,Optics and Laser Technology,2017
1216,Sr2.99Al2O5Cl2Eu0.01,Sr2.99Al2O5Cl2,Eu3+,0.01,,,298,616,,,35,,,393,,,,,,https://doi.org/10.1021/acsami.8b13728,mp-559224, icsd-68365,ACS Applied Materials &amp; Interfaces,2018
1217,Sr2.9825Al2O5Cl2Tb0.015Eu0.0025,Sr2.9825Al2O5Cl2,Tb3+,0.015,Eu3+,0.0025,298,616,0.3397,0.5312,,,,376,,,,2603000,544,https://doi.org/10.1021/acsami.8b13728,mp-559224, icsd-68365,ACS Applied Materials &amp; Interfaces,2018
1218,Sr2.98Al2O5Cl2Tb0.015Eu0.005,Sr2.98Al2O5Cl2,Tb3+,0.015,Eu3+,0.005,298,616,0.4146,0.4832,,,,376,,,,1968000,544,https://doi.org/10.1021/acsami.8b13728,mp-559224, icsd-68365,ACS Applied Materials &amp; Interfaces,2018
1219,Sr2.9725Al2O5Cl2Tb0.015Eu0.0075,Sr2.9725Al2O5Cl2,Tb3+,0.015,Eu3+,0.0075,298,616,0.4638,0.4519,,,,376,,,,1425000,544,https://doi.org/10.1021/acsami.8b13728,mp-559224, icsd-68365,ACS Applied Materials &amp; Interfaces,2018
1220,Sr2.975Al2O5Cl2Tb0.015Eu0.01,Sr2.975Al2O5Cl2,Tb3+,0.015,Eu3+,0.01,298,616,0.5012,0.4236,,,,376,,,,1221000,544,https://doi.org/10.1021/acsami.8b13728,mp-559224, icsd-68365,ACS Applied Materials &amp; Interfaces,2018
1221,Sr2.9725Al2O5Cl2Tb0.015Eu0.0125,Sr2.9725Al2O5Cl2,Tb3+,0.015,Eu3+,0.0125,298,616,0.5462,0.3897,50,,468,376,,,,951000,544,https://doi.org/10.1021/acsami.8b13728,mp-559224, icsd-68365,ACS Applied Materials &amp; Interfaces,2018
1222,Sr2.9725Al2O5Cl2Tb0.015Eu0.0125,Sr2.9725Al2O5Cl2,Tb3+,0.015,Eu3+,0.0125,323,616,0.5461,0.3903,,,,376,,,,2421000,544,https://doi.org/10.1021/acsami.8b13728,mp-559224, icsd-68365,ACS Applied Materials &amp; Interfaces,2018
1223,Sr2.9725Al2O5Cl2Tb0.015Eu0.0125,Sr2.9725Al2O5Cl2,Tb3+,0.015,Eu3+,0.0125,373,616,0.5963,0.3588,,,,376,,,,1616000,544,https://doi.org/10.1021/acsami.8b13728,mp-559224, icsd-68365,ACS Applied Materials &amp; Interfaces,2018
1224,Sr2.9725Al2O5Cl2Tb0.015Eu0.0125,Sr2.9725Al2O5Cl2,Tb3+,0.015,Eu3+,0.0125,423,616,0.5761,0.3747,,,,376,,,,552000,544,https://doi.org/10.1021/acsami.8b13728,mp-559224, icsd-68365,ACS Applied Materials &amp; Interfaces,2018
1225,Sr2.9725Al2O5Cl2Tb0.015Eu0.0125,Sr2.9725Al2O5Cl2,Tb3+,0.015,Eu3+,0.0125,473,616,,,,,,376,,,,187000,544,https://doi.org/10.1021/acsami.8b13728,mp-559224, icsd-68365,ACS Applied Materials &amp; Interfaces,2018
1226,Sr2.9725Al2O5Cl2Tb0.015Eu0.0125,Sr2.9725Al2O5Cl2,Tb3+,0.015,Eu3+,0.0125,523,616,,,,,,376,,,,81000,544,https://doi.org/10.1021/acsami.8b13728,mp-559224, icsd-68365,ACS Applied Materials &amp; Interfaces,2018
1227,Sr2.9725Al2O5Cl2Tb0.015Eu0.0125,Sr2.9725Al2O5Cl2,Tb3+,0.015,Eu3+,0.0125,573,616,,,,,,376,,,,36000,544,https://doi.org/10.1021/acsami.8b13728,mp-559224, icsd-68365,ACS Applied Materials &amp; Interfaces,2018
1228,Sr2.97Al2O5Cl2Tb0.015Eu0.015,Sr2.97Al2O5Cl2,Tb3+,0.015,Eu3+,0.015,298,616,0.5839,0.3616,,,,376,,,,673000,544,https://doi.org/10.1021/acsami.8b13728,mp-559224, icsd-68365,ACS Applied Materials &amp; Interfaces,2018
1229,Sr2.9675Al2O5Cl2Tb0.015Eu0.0175,Sr2.9675Al2O5Cl2,Tb3+,0.015,Eu3+,0.0175,298,616,0.6181,0.3324,,,,376,,,,633000,544,https://doi.org/10.1021/acsami.8b13728,mp-559224, icsd-68365,ACS Applied Materials &amp; Interfaces,2018
1230,Sr2.965Al2O5Cl2Tb0.015Eu0.02,Sr2.965Al2O5Cl2,Tb3+,0.015,Eu3+,0.02,298,616,0.6579,0.3046,,,,376,,,,598000,544,https://doi.org/10.1021/acsami.8b13728,mp-559224, icsd-68365,ACS Applied Materials &amp; Interfaces,2018
1231,Na2Lu0.8MoO8PEu0.2,Na2Lu0.8MoO8P,Eu3+,0.2,,,298,616,,,26.7,,,396,,,,1809000,616,https://doi.org/10.1016/j.jallcom.2018.06.156,mp-561247, icsd-250441,Journal of Alloys and Compounds,2018
1232,Na2Lu0.6MoO8PEu0.4,Na2Lu0.6MoO8P,Eu3+,0.4,,,298,616,,,57.9,,,396,,,,1775000,616,https://doi.org/10.1016/j.jallcom.2018.06.156,mp-561247, icsd-250441,Journal of Alloys and Compounds,2018
1233,Na2Lu0.5MoO8PEu0.5,Na2Lu0.5MoO8P,Eu3+,0.5,,,298,616,,,62.9,,,396,,,,1764000,616,https://doi.org/10.1016/j.jallcom.2018.06.156,mp-561247, icsd-250441,Journal of Alloys and Compounds,2018
1234,Na2Lu0.4MoO8PEu0.6,Na2Lu0.4MoO8P,Eu3+,0.6,,,298,616,0.66,0.338,73.1,,470,396,396,467,385,1707000,616,https://doi.org/10.1016/j.jallcom.2018.06.156,mp-561247, icsd-250441,Journal of Alloys and Compounds,2018
1235,Na2Lu0.2MoO8PEu0.8,Na2Lu0.2MoO8P,Eu3+,0.8,,,298,616,,,67.7,,,396,,,,1693000,616,https://doi.org/10.1016/j.jallcom.2018.06.156,mp-561247, icsd-250441,Journal of Alloys and Compounds,2018
1236,K0.457Na0.457NbO3Eu0.05,K0.457Na0.457NbO3,Eu3+,0.05,,,298,616,0.6348,0.3648,,,,465,465,395,,,616,https://doi.org/10.1039/C4RA10888D,mp-1223364,,RSC Advances,2015
1237,K0.4725Na0.4725NbO3Eu0.05Bi0.005,K0.4725Na0.4725NbO3,Eu3+,0.05,Bi3+,0.005,298,616,0.6345,0.3651,,,,465,465,395,,,616,https://doi.org/10.1039/C4RA10888D,mp-1223364,,RSC Advances,2015
1238,K0.4675Na0.4675NbO3Eu0.05Bi0.015,K0.4675Na0.4675NbO3,Eu3+,0.05,Bi3+,0.015,298,616,0.6378,0.3618,,,,465,465,395,,,616,https://doi.org/10.1039/C4RA10888D,mp-1223364,,RSC Advances,2015
1239,K0.4625Na0.4625NbO3Eu0.05Bi0.025,K0.4625Na0.4625NbO3,Eu3+,0.05,Bi3+,0.025,298,616,0.6463,0.3534,,,,465,465,395,,,616,https://doi.org/10.1039/C4RA10888D,mp-1223364,,RSC Advances,2015
1240,K0.455Na0.455NbO3Eu0.05Bi0.04,K0.455Na0.455NbO3,Eu3+,0.05,Bi3+,0.04,298,616,0.6461,0.3535,,,,465,465,395,,,616,https://doi.org/10.1039/C4RA10888D,mp-1223364,,RSC Advances,2015
1241,K0.45Na0.45NbO3Eu0.05Bi0.05,K0.45Na0.45NbO3,Eu3+,0.05,Bi3+,0.05,298,616,0.6476,0.352,0.34,,473,465,465,395,,177000,616,https://doi.org/10.1039/C4RA10888D,mp-1223364,,RSC Advances,2015
1242,K0.44Na0.44NbO3Eu0.05Bi0.07,K0.44Na0.44NbO3,Eu3+,0.05,Bi3+,0.07,298,616,0.627,0.3726,,,,465,465,395,,,616,https://doi.org/10.1039/C4RA10888D,mp-1223364,,RSC Advances,2015
1243,K0.425Na0.425NbO3Eu0.05Bi0.1,K0.425Na0.425NbO3,Eu3+,0.05,Bi3+,0.1,298,616,0.6429,0.3567,,,,465,465,395,,,616,https://doi.org/10.1039/C4RA10888D,mp-1223364,,RSC Advances,2015
1244,K0.4Na0.4NbO3Eu0.05Bi0.15,K0.4Na0.4NbO3,Eu3+,0.05,Bi3+,0.15,298,616,0.638,0.3616,,,,465,465,395,,,616,https://doi.org/10.1039/C4RA10888D,mp-1223364,,RSC Advances,2015
1245,Ba2ZnB2O6Eu0.05,Ba2ZnB2O6,Eu3+,0.05,,,298,616,0.655,0.345,,,363,393,398,465,,980000,616,https://doi.org/10.1039/C4RA11516C,mp-559138, icsd-75606,RSC Advances,2014
1246,CaGd0.99W4O16Tb0.5Eu0.005,CaGd0.99W4O16,Tb3+,0.5,Eu3+,0.005,298,616,0.44,0.514,80.6,,,380,,,,777900,616,https://doi.org/10.1016/j.dyepig.2017.12.067,,,Dyes and Pigments,2018
1247,CaGd0.98W4O16Tb0.5Eu0.01,CaGd0.98W4O16,Tb3+,0.5,Eu3+,0.01,298,616,0.509,0.459,78.7,,,380,,,,633800,616,https://doi.org/10.1016/j.dyepig.2017.12.067,,,Dyes and Pigments,2018
1248,CaGd0.96W4O16Tb0.5Eu0.02,CaGd0.96W4O16,Tb3+,0.5,Eu3+,0.02,298,616,0.562,0.415,69.7,,,380,,,,601600,616,https://doi.org/10.1016/j.dyepig.2017.12.067,,,Dyes and Pigments,2018
1249,CaGd0.9W4O16Tb0.5Eu0.05,CaGd0.9W4O16,Tb3+,0.5,Eu3+,0.05,298,616,0.604,0.368,73.5,,,380,,,,573100,616,https://doi.org/10.1016/j.dyepig.2017.12.067,,,Dyes and Pigments,2018
1250,CaGd0.8W4O16Tb0.5Eu0.1,CaGd0.8W4O16,Tb3+,0.5,Eu3+,0.1,298,616,0.641,0.347,72.6,,,380,,,,546700,616,https://doi.org/10.1016/j.dyepig.2017.12.067,,,Dyes and Pigments,2018
1251,CaW4O16Tb0.5Eu0.5,CaW4O16,Tb3+,0.5,Eu3+,0.5,298,616,0.662,0.332,71.1,,470,380,,,,529700,616,https://doi.org/10.1016/j.dyepig.2017.12.067,,,Dyes and Pigments,2018
1252,NaYMgWO6Eu0.3,NaYMgWO6,Eu3+,0.3,,,298,616,0.6584,0.3349,,,,394,394,465,,553000,616,https://doi.org/10.1016/j.jallcom.2017.05.027,,,Journal of Alloys and Compounds,2017
1253,Ca2.98TeO6Eu0.01,Ca2.98TeO6,Eu3+,0.01,,,298,616,,,,,,394,394,465,530,2080000,616,https://doi.org/10.1016/j.jlumin.2019.03.001,mp-5279, icsd-35085 icsd-16362,Journal of Luminescence,2019
1254,Ca2.8TeO6Eu0.1,Ca2.8TeO6,Eu3+,0.1,,,298,616,,,,,,394,394,465,530,1900000,616,https://doi.org/10.1016/j.jlumin.2019.03.001,mp-5279, icsd-35085 icsd-16362,Journal of Luminescence,2019
1255,Ca2.6TeO6Eu0.2,Ca2.6TeO6,Eu3+,0.2,,,298,616,0.653,0.344,,,540,394,394,465,530,1750000,616,https://doi.org/10.1016/j.jlumin.2019.03.001,mp-5279, icsd-35085 icsd-16362,Journal of Luminescence,2019
1256,Na5W4O16Eu1,Na5W4O16,Eu3+,1,,,298,616,0.671,0.329,47,,,395,395,465,530,,616,https://doi.org/10.1016/j.jlumin.2012.05.022,,,Journal of Luminescence,2012
1257,Ca2Lu0.8TaO6Eu0.2,Ca2Lu0.8TaO6,Eu3+,0.2,,,298,616,,,,,,396,396,465,530,685000,616,https://doi.org/10.1016/j.jallcom.2019.06.260,,,Journal of Alloys and Compounds,2019
1258,Ca2Lu0.7TaO6Eu0.3,Ca2Lu0.7TaO6,Eu3+,0.3,,,298,616,,,,,,396,396,465,530,638000,616,https://doi.org/10.1016/j.jallcom.2019.06.260,,,Journal of Alloys and Compounds,2019
1259,Ca2Lu0.6TaO6Eu0.4,Ca2Lu0.6TaO6,Eu3+,0.4,,,298,616,0.6675,0.3322,74,,583,396,396,465,530,580000,616,https://doi.org/10.1016/j.jallcom.2019.06.260,,,Journal of Alloys and Compounds,2019
1260,Ca2Lu0.5TaO6Eu0.5,Ca2Lu0.5TaO6,Eu3+,0.5,,,298,616,,,,,,396,396,465,530,472000,616,https://doi.org/10.1016/j.jallcom.2019.06.260,,,Journal of Alloys and Compounds,2019
1261,Ca2Lu0.4TaO6Eu0.6,Ca2Lu0.4TaO6,Eu3+,0.6,,,298,616,,,,,,396,396,465,530,379000,616,https://doi.org/10.1016/j.jallcom.2019.06.260,,,Journal of Alloys and Compounds,2019
1262,Ca2Lu0.3TaO6Eu0.7,Ca2Lu0.3TaO6,Eu3+,0.7,,,298,616,,,,,,396,396,465,530,282000,616,https://doi.org/10.1016/j.jallcom.2019.06.260,,,Journal of Alloys and Compounds,2019
1263,Ca2Lu0.2TaO6Eu0.8,Ca2Lu0.2TaO6,Eu3+,0.8,,,298,616,,,,,,396,396,465,530,214000,616,https://doi.org/10.1016/j.jallcom.2019.06.260,,,Journal of Alloys and Compounds,2019
1264,Bi3TiNbO9Eu0.003,Bi3TiNbO9,Eu3+,0.003,,,298,616,,,,,,355,355,,,1.54,616,https://doi.org/10.1016/j.matchemphys.2009.04.005,"mp-1216863,mp-1216832,mp-1216974",,Materials Chemistry and Physics,2009
1265,Bi3TiNbO9Eu0.035,Bi3TiNbO9,Eu3+,0.035,,,298,616,,,,,,355,355,,,1.55,616,https://doi.org/10.1016/j.matchemphys.2009.04.005,"mp-1216863,mp-1216832,mp-1216974",,Materials Chemistry and Physics,2009
1266,Bi3TiNbO9Eu0.05,Bi3TiNbO9,Eu3+,0.05,,,298,616,,,,,,355,355,,,1.53,616,https://doi.org/10.1016/j.matchemphys.2009.04.005,"mp-1216863,mp-1216832,mp-1216974",,Materials Chemistry and Physics,2009
1267,Ca2In0.95SbO6Eu0.05,Ca2In0.95SbO6,Eu3+,0.05,,,298,616,0.586,0.363,,,,395,395,,,1220000,616,https://doi.org/10.1016/j.jallcom.2020.156249,,,Journal of Alloys and Compounds,2020
1268,Ca2In0.9SbO6Eu0.1,Ca2In0.9SbO6,Eu3+,0.1,,,298,616,0.602,0.361,,,,395,395,,,1150000,616,https://doi.org/10.1016/j.jallcom.2020.156249,,,Journal of Alloys and Compounds,2020
1269,Ca2In0.8SbO6Eu0.2,Ca2In0.8SbO6,Eu3+,0.2,,,298,616,0.602,0.346,,,,395,395,,,1130000,616,https://doi.org/10.1016/j.jallcom.2020.156249,,,Journal of Alloys and Compounds,2020
1270,Ca2In0.6SbO6Eu0.4,Ca2In0.6SbO6,Eu3+,0.4,,,298,616,0.654,0.34,,,,395,395,,,1070000,616,https://doi.org/10.1016/j.jallcom.2020.156249,,,Journal of Alloys and Compounds,2020
1271,Ca2In0.4SbO6Eu0.6,Ca2In0.4SbO6,Eu3+,0.6,,,298,616,0.655,0.339,,,,395,395,,,1020000,616,https://doi.org/10.1016/j.jallcom.2020.156249,,,Journal of Alloys and Compounds,2020
1272,Ca2In0.2SbO6Eu0.8,Ca2In0.2SbO6,Eu3+,0.8,,,298,616,0.656,0.338,82,,,395,395,,,850000,616,https://doi.org/10.1016/j.jallcom.2020.156249,,,Journal of Alloys and Compounds,2020
1273,Ca2SbO6Eu1,Ca2SbO6,Eu3+,1,,,298,616,0.653,0.339,,,,395,395,,,590000,616,https://doi.org/10.1016/j.jallcom.2020.156249,,,Journal of Alloys and Compounds,2020
1274,ZnMoO4Eu0.05,ZnMoO4,Eu3+,0.05,,,298,616,0.642,0.353,,,,395,395,380,362,1751000,616,https://doi.org/10.1016/S1002-0721(14)60527-5,"mp-16882,mp-1095420", icsd-411378 icsd-17030 icsd-236416 icsd-195515 icsd-236417,Journal of Rare Earths,2015
1275,Mg0.10Zn0.85MoO4Eu0.05,Mg0.10Zn0.85MoO4,Eu3+,0.05,,,298,616,0.648,0.349,,,,395,395,380,362,1130000,616,https://doi.org/10.1016/S1002-0721(14)60527-5,"mp-16882,mp-1095420", icsd-411378 icsd-17030 icsd-236416 icsd-195515 icsd-236417,Journal of Rare Earths,2015
1276,Mg0.20Zn0.75MoO4Eu0.05,Mg0.20Zn0.75MoO4,Eu3+,0.05,,,298,616,0.644,0.332,,,,395,395,380,362,1805000,616,https://doi.org/10.1016/S1002-0721(14)60527-5,"mp-16882,mp-1095420", icsd-411378 icsd-17030 icsd-236416 icsd-195515 icsd-236417,Journal of Rare Earths,2015
1277,Mg0.30Zn0.65MoO4Eu0.05,Mg0.30Zn0.65MoO4,Eu3+,0.05,,,298,616,0.623,0.37,,,,395,395,380,362,1840000,616,https://doi.org/10.1016/S1002-0721(14)60527-5,"mp-16882,mp-1095420", icsd-411378 icsd-17030 icsd-236416 icsd-195515 icsd-236417,Journal of Rare Earths,2015
1278,Mg0.40Zn0.55MoO4Eu0.05,Mg0.40Zn0.55MoO4,Eu3+,0.05,,,298,616,0.61,0.38,,,,395,395,380,362,2439000,616,https://doi.org/10.1016/S1002-0721(14)60527-5,"mp-16882,mp-1095420", icsd-411378 icsd-17030 icsd-236416 icsd-195515 icsd-236417,Journal of Rare Earths,2015
1279,Mg0.10Zn0.84MoO4Eu0.05Bi0.01,Mg0.10Zn0.84MoO4,Eu3+,0.05,Bi3+,0.01,298,616,0.648,0.35,,,387,395,395,380,,1055000,616,https://doi.org/10.1016/S1002-0721(14)60527-5,"mp-16882,mp-1095420", icsd-411378 icsd-17030 icsd-236416 icsd-195515 icsd-236417,Journal of Rare Earths,2015
1280,Mg0.10Zn0.82MoO4Eu0.05Bi0.03,Mg0.10Zn0.82MoO4,Eu3+,0.05,Bi3+,0.03,298,616,0.638,0.358,,,,395,395,380,,1148000,616,https://doi.org/10.1016/S1002-0721(14)60527-5,"mp-16882,mp-1095420", icsd-411378 icsd-17030 icsd-236416 icsd-195515 icsd-236417,Journal of Rare Earths,2015
1281,Mg0.10Zn0.8MoO4Eu0.05Bi0.05,Mg0.10Zn0.8MoO4,Eu3+,0.05,Bi3+,0.05,298,616,0.626,0.368,,,,395,395,,,1233000,616,https://doi.org/10.1016/S1002-0721(14)60527-5,"mp-16882,mp-1095420", icsd-411378 icsd-17030 icsd-236416 icsd-195515 icsd-236417,Journal of Rare Earths,2015
1282,NaBi0.9F4Eu0.1,NaBi0.9F4,Eu3+,0.1,,,298,616,,,,,,394,394,,,4960000,616,https://doi.org/10.1016/j.cej.2017.12.063,,,Chemical Engineering Journal,2018
1283,NaBi0.8F4Eu0.2,NaBi0.8F4,Eu3+,0.2,,,298,616,,,,,,394,394,,,4750000,616,https://doi.org/10.1016/j.cej.2017.12.063,,,Chemical Engineering Journal,2018
1284,NaBi0.6F4Eu0.4,NaBi0.6F4,Eu3+,0.4,,,298,616,0.644,0.356,73.1,,465,394,394,316,380,3240000,616,https://doi.org/10.1016/j.cej.2017.12.063,,,Chemical Engineering Journal,2018
1285,NaBi0.4F4Eu0.6,NaBi0.4F4,Eu3+,0.6,,,298,616,,,,,,394,394,,,2220000,616,https://doi.org/10.1016/j.cej.2017.12.063,,,Chemical Engineering Journal,2018
1286,NaBi0.3F4Eu0.7,NaBi0.3F4,Eu3+,0.7,,,298,616,,,,,,394,394,,,1610000,616,https://doi.org/10.1016/j.cej.2017.12.063,,,Chemical Engineering Journal,2018
1287,K2Gd0.495PWO8Tb0.5Eu0.005,K2Gd0.495PWO8,Tb3+,0.5,Eu3+,0.005,298,616,0.47,0.49,,,,394,378,,,3300000,616,https://doi.org/10.1039/C4TC02406K,,,Journal of Materials Chemistry C,2015
1288,K2Gd0.47PWO8Tb0.5Eu0.03,K2Gd0.47PWO8,Tb3+,0.5,Eu3+,0.03,298,616,0.6,0.38,,,,394,378,,,3420000,616,https://doi.org/10.1039/C4TC02406K,,,Journal of Materials Chemistry C,2015
1289,K2Gd0.4PWO8Tb0.5Eu0.1,K2Gd0.4PWO8,Tb3+,0.5,Eu3+,0.1,298,616,0.64,0.35,,,,394,378,,,,616,https://doi.org/10.1039/C4TC02406K,,,Journal of Materials Chemistry C,2015
1290,K2PWO8Tb0.5Eu0.5,K2PWO8,Tb3+,0.5,Eu3+,0.5,298,616,0.65,0.34,76.45,35.24,,394,378,,,,616,https://doi.org/10.1039/C4TC02406K,,,Journal of Materials Chemistry C,2015
1291,NaGdF4Dy0.03Eu0.02,NaGdF4,Dy3+,0.03,Eu3+,0.02,298,616,0.333,0.361,,,,273,,,,1112000,478,https://doi.org/10.1039/C4NJ00688G,mp-1221034,,New Journal of Chemistry,2014
1292,NaGdF4Dy0.03Eu0.03,NaGdF4,Dy3+,0.03,Eu3+,0.03,298,616,,,,,,273,,,,1075000,478,https://doi.org/10.1039/C4NJ00688G,mp-1221034,,New Journal of Chemistry,2014
1293,NaGdF4Dy0.03Eu0.04,NaGdF4,Dy3+,0.03,Eu3+,0.04,298,616,,,,,,273,,,,1038000,478,https://doi.org/10.1039/C4NJ00688G,mp-1221034,,New Journal of Chemistry,2014
1294,NaGdF4Dy0.03Eu0.06,NaGdF4,Dy3+,0.03,Eu3+,0.06,298,616,,,,,,273,,,,983900,478,https://doi.org/10.1039/C4NJ00688G,mp-1221034,,New Journal of Chemistry,2014
1295,NaGdF4Dy0.03Eu0.08,NaGdF4,Dy3+,0.03,Eu3+,0.08,298,616,,,,,,273,,,,896200,478,https://doi.org/10.1039/C4NJ00688G,mp-1221034,,New Journal of Chemistry,2014
1296,NaGdF4Eu0.07,NaGdF4,Eu3+,0.07,,,298,616,0.505,0.38,,,,273,273,394,,,616,https://doi.org/10.1039/C4NJ00688G,mp-1221034,,New Journal of Chemistry,2014
1297,NaSr0.99B5O9Eu0.01,NaSr0.99B5O9,Eu3+,0.01,,,298,616,0.566,0.43,,,,394,394,,,,616,https://doi.org/10.1016/j.jpcs.2013.07.008,mp-561514, icsd-245570,Journal of Physics and Chemistry of Solids,2014
1298,NaSr0.97B5O9Eu0.03,NaSr0.97B5O9,Eu3+,0.03,,,298,616,0.613,0.385,,,,394,394,,,,616,https://doi.org/10.1016/j.jpcs.2013.07.008,mp-561514, icsd-245570,Journal of Physics and Chemistry of Solids,2014
1299,NaSr0.95B5O9Eu0.05,NaSr0.95B5O9,Eu3+,0.05,,,298,616,0.631,0.368,,,,394,394,,,,616,https://doi.org/10.1016/j.jpcs.2013.07.008,mp-561514, icsd-245570,Journal of Physics and Chemistry of Solids,2014
1300,NaSr0.93B5O9Eu0.07,NaSr0.93B5O9,Eu3+,0.07,,,298,616,0.627,0.371,,,,394,394,,,,616,https://doi.org/10.1016/j.jpcs.2013.07.008,mp-561514, icsd-245570,Journal of Physics and Chemistry of Solids,2014
1301,NaSr0.91B5O9Eu0.09,NaSr0.91B5O9,Eu3+,0.09,,,298,616,0.637,0.361,,,,394,394,,,,616,https://doi.org/10.1016/j.jpcs.2013.07.008,mp-561514, icsd-245570,Journal of Physics and Chemistry of Solids,2014
1302,MgY4Si3O13Ce0.01,MgY4Si3O13,Ce3+,0.01,,,298,616,0.17,0.069,,,,262,262,,,,616,https://doi.org/10.1016/j.ceramint.2017.09.005,,,Ceramics International,2017
1303,LiSrBi0.6TeO6Eu0.4,LiSrBi0.6TeO6,Eu3+,0.4,,,298,616,0.664,0.335,,,450,465,465,,,792000,616,https://doi.org/10.1016/j.jlumin.2018.05.013,,,Journal of Luminescence,2018
1304,CaWO4,CaWO4,,,,,298,616,0.1734,0.158,,,,247,247,,,16120,430,https://doi.org/10.1016/j.matchemphys.2018.01.005,"mp-19426,mp-1190383", icsd-60550 icsd-193491 icsd-60548 icsd-60551 icsd-15869 icsd-155423 icsd-193047 icsd-15586 icsd-60549 icsd-18135 icsd-77335 icsd-157428 icsd-291535 icsd-60547 icsd-155791 icsd-238259 icsd-238258,Materials Chemistry and Physics,2018
1305,Na0.01Ca0.98WO4Eu0.01,Na0.01Ca0.98WO4,Eu3+,0.01,,,298,616,0.2899,0.1894,,,,247,247,,,12860,430,https://doi.org/10.1016/j.matchemphys.2018.01.005,"mp-19426,mp-1190383", icsd-60550 icsd-193491 icsd-60548 icsd-60551 icsd-15869 icsd-155423 icsd-193047 icsd-15586 icsd-60549 icsd-18135 icsd-77335 icsd-157428 icsd-291535 icsd-60547 icsd-155791 icsd-238259 icsd-238258,Materials Chemistry and Physics,2018
1306,Na0.02Ca0.96WO4Eu0.02,Na0.02Ca0.96WO4,Eu3+,0.02,,,298,616,,,,,,247,247,,,11860,430,https://doi.org/10.1016/j.matchemphys.2018.01.005,"mp-19426,mp-1190383", icsd-60550 icsd-193491 icsd-60548 icsd-60551 icsd-15869 icsd-155423 icsd-193047 icsd-15586 icsd-60549 icsd-18135 icsd-77335 icsd-157428 icsd-291535 icsd-60547 icsd-155791 icsd-238259 icsd-238258,Materials Chemistry and Physics,2018
1307,Na0.03Ca0.94WO4Eu0.03,Na0.03Ca0.94WO4,Eu3+,0.03,,,298,616,,,,,,247,247,,,10920,430,https://doi.org/10.1016/j.matchemphys.2018.01.005,"mp-19426,mp-1190383", icsd-60550 icsd-193491 icsd-60548 icsd-60551 icsd-15869 icsd-155423 icsd-193047 icsd-15586 icsd-60549 icsd-18135 icsd-77335 icsd-157428 icsd-291535 icsd-60547 icsd-155791 icsd-238259 icsd-238258,Materials Chemistry and Physics,2018
1308,Na0.04Ca0.92WO4Eu0.04,Na0.04Ca0.92WO4,Eu3+,0.04,,,298,616,,,,,,247,247,,,8690,430,https://doi.org/10.1016/j.matchemphys.2018.01.005,"mp-19426,mp-1190383", icsd-60550 icsd-193491 icsd-60548 icsd-60551 icsd-15869 icsd-155423 icsd-193047 icsd-15586 icsd-60549 icsd-18135 icsd-77335 icsd-157428 icsd-291535 icsd-60547 icsd-155791 icsd-238259 icsd-238258,Materials Chemistry and Physics,2018
1309,Na0.05Ca0.9WO4Eu0.05,Na0.05Ca0.9WO4,Eu3+,0.05,,,298,616,,,15,,,247,247,,,7170,430,https://doi.org/10.1016/j.matchemphys.2018.01.005,"mp-19426,mp-1190383", icsd-60550 icsd-193491 icsd-60548 icsd-60551 icsd-15869 icsd-155423 icsd-193047 icsd-15586 icsd-60549 icsd-18135 icsd-77335 icsd-157428 icsd-291535 icsd-60547 icsd-155791 icsd-238259 icsd-238258,Materials Chemistry and Physics,2018
1310,Na0.1Ca0.8WO4Eu0.1,Na0.1Ca0.8WO4,Eu3+,0.1,,,298,616,,,,,,247,247,,,6250,430,https://doi.org/10.1016/j.matchemphys.2018.01.005,"mp-19426,mp-1190383", icsd-60550 icsd-193491 icsd-60548 icsd-60551 icsd-15869 icsd-155423 icsd-193047 icsd-15586 icsd-60549 icsd-18135 icsd-77335 icsd-157428 icsd-291535 icsd-60547 icsd-155791 icsd-238259 icsd-238258,Materials Chemistry and Physics,2018
1311,Na0.2Ca0.6WO4Eu0.2,Na0.2Ca0.6WO4,Eu3+,0.2,,,298,616,0.5869,0.3905,,,,247,247,,,4330,430,https://doi.org/10.1016/j.matchemphys.2018.01.005,"mp-19426,mp-1190383", icsd-60550 icsd-193491 icsd-60548 icsd-60551 icsd-15869 icsd-155423 icsd-193047 icsd-15586 icsd-60549 icsd-18135 icsd-77335 icsd-157428 icsd-291535 icsd-60547 icsd-155791 icsd-238259 icsd-238258,Materials Chemistry and Physics,2018
1312,Na0.5WO4Eu0.5,Na0.5WO4,Eu3+,0.5,,,298,616,,,65,,,247,247,,,,430,https://doi.org/10.1016/j.matchemphys.2018.01.005,mp-1192304, icsd-408189,Materials Chemistry and Physics,2018
1313,Ca1.85Ga2SiO7Eu0.1,Ca1.85Ga2SiO7,Eu3+,0.1,,,298,616,0.639,0.358,,,,393,393,,,,616,https://doi.org/10.1021/acs.inorgchem.6b00989,,,Inorganic Chemistry,2016
1314,Ba9.95F2P6O24Eu0.05,Ba9.95F2P6O24,Eu3+,0.05,,,298,616,0.54,0.446,,,,394,394,382,362,2396000,616,https://doi.org/10.1016/j.saa.2015.03.029,"mp-1228113,mp-1214497",,Spectrochimica Acta - Part A: Molecular and Biomolecular Spectroscopy,2015
1315,Ba9.93F2P6O24Eu0.07,Ba9.93F2P6O24,Eu3+,0.07,,,298,616,0.535,0.45,,,,394,394,382,362,,616,https://doi.org/10.1016/j.saa.2015.03.029,"mp-1228113,mp-1214497",,Spectrochimica Acta - Part A: Molecular and Biomolecular Spectroscopy,2015
1316,Ba9.9F2P6O24Eu0.1,Ba9.9F2P6O24,Eu3+,0.1,,,298,616,0.57,0.421,,,,394,394,382,362,2466000,616,https://doi.org/10.1016/j.saa.2015.03.029,"mp-1228113,mp-1214497",,Spectrochimica Acta - Part A: Molecular and Biomolecular Spectroscopy,2015
1317,Ba9.8F2P6O24Eu0.2,Ba9.8F2P6O24,Eu3+,0.2,,,298,616,0.588,0.406,,,,394,394,382,362,2525000,616,https://doi.org/10.1016/j.saa.2015.03.029,"mp-1228113,mp-1214497",,Spectrochimica Acta - Part A: Molecular and Biomolecular Spectroscopy,2015
1318,Ba9.7F2P6O24Eu0.3,Ba9.7F2P6O24,Eu3+,0.3,,,298,616,0.588,0.406,,,,394,394,382,362,2340000,616,https://doi.org/10.1016/j.saa.2015.03.029,"mp-1228113,mp-1214497",,Spectrochimica Acta - Part A: Molecular and Biomolecular Spectroscopy,2015
1319,Ba9.6F2P6O24Eu0.4,Ba9.6F2P6O24,Eu3+,0.4,,,298,616,0.594,0.406,,,,394,394,382,362,,616,https://doi.org/10.1016/j.saa.2015.03.029,"mp-1228113,mp-1214497",,Spectrochimica Acta - Part A: Molecular and Biomolecular Spectroscopy,2015
1320,Ba9.5F2P6O24Eu0.5,Ba9.5F2P6O24,Eu3+,0.5,,,298,616,0.601,0.395,,,,394,394,382,362,,616,https://doi.org/10.1016/j.saa.2015.03.029,"mp-1228113,mp-1214497",,Spectrochimica Acta - Part A: Molecular and Biomolecular Spectroscopy,2015
1321,Ba9.3F2P6O24Eu0.7,Ba9.3F2P6O24,Eu3+,0.7,,,298,616,0.602,0.394,59.6,,,394,394,382,362,2795000,616,https://doi.org/10.1016/j.saa.2015.03.029,"mp-1228113,mp-1214497",,Spectrochimica Acta - Part A: Molecular and Biomolecular Spectroscopy,2015
1322,Ba9F2P6O24Eu1,Ba9F2P6O24,Eu3+,1,,,298,616,0.605,0.342,,,,394,394,382,362,2369000,616,https://doi.org/10.1016/j.saa.2015.03.029,"mp-1228113,mp-1214497",,Spectrochimica Acta - Part A: Molecular and Biomolecular Spectroscopy,2015
1323,Ca0.95TiO3Eu0.05,Ca0.95TiO3,Eu3+,0.05,,,298,616,0.608,0.392,,,,397,397,,,,616,https://doi.org/10.1016/j.ceramint.2014.03.083,"mp-4019,mp-556003,mp-1205364,mp-3442,mp-754701,mp-5827", icsd-167888 icsd-62149 icsd-97828 icsd-167809 icsd-163663 icsd-174127 icsd-94568 icsd-85101 icsd-96258 icsd-162909 icsd-185445 icsd-162916 icsd-162917 icsd-157115 icsd-185443 icsd-185446 icsd-162913 icsd-162908 icsd-163662 icsd-163528 icsd-185452 icsd-16688 icsd-71915 icsd-186224 icsd-185444 icsd-189135 icsd-162918 icsd-162912 icsd-71916 icsd-180956 icsd-74215 icsd-185454 icsd-162914 icsd-74214 icsd-193648 icsd-93082 icsd-153172 icsd-185451 icsd-150420 icsd-74212 icsd-185449 icsd-162911 icsd-51024 icsd-162910 icsd-74213 icsd-37263 icsd-82487 icsd-185447 icsd-50364 icsd-185450 icsd-185453 icsd-74216 icsd-162915 icsd-185448 icsd-165801 icsd-38212 icsd-29116 icsd-162920 icsd-162919 icsd-162922 icsd-162921 icsd-162925 icsd-162924 icsd-77060 icsd-153173 icsd-162923 icsd-187293 icsd-165076 icsd-162926 icsd-31865 icsd-187294 icsd-153174 icsd-31864,Ceramics International,2014
1324,Ca0.9TiO3Eu0.1,Ca0.9TiO3,Eu3+,0.1,,,298,616,0.623,0.376,,,,397,397,,,,616,https://doi.org/10.1016/j.ceramint.2014.03.083,"mp-4019,mp-556003,mp-1205364,mp-3442,mp-754701,mp-5827", icsd-167888 icsd-62149 icsd-97828 icsd-167809 icsd-163663 icsd-174127 icsd-94568 icsd-85101 icsd-96258 icsd-162909 icsd-185445 icsd-162916 icsd-162917 icsd-157115 icsd-185443 icsd-185446 icsd-162913 icsd-162908 icsd-163662 icsd-163528 icsd-185452 icsd-16688 icsd-71915 icsd-186224 icsd-185444 icsd-189135 icsd-162918 icsd-162912 icsd-71916 icsd-180956 icsd-74215 icsd-185454 icsd-162914 icsd-74214 icsd-193648 icsd-93082 icsd-153172 icsd-185451 icsd-150420 icsd-74212 icsd-185449 icsd-162911 icsd-51024 icsd-162910 icsd-74213 icsd-37263 icsd-82487 icsd-185447 icsd-50364 icsd-185450 icsd-185453 icsd-74216 icsd-162915 icsd-185448 icsd-165801 icsd-38212 icsd-29116 icsd-162920 icsd-162919 icsd-162922 icsd-162921 icsd-162925 icsd-162924 icsd-77060 icsd-153173 icsd-162923 icsd-187293 icsd-165076 icsd-162926 icsd-31865 icsd-187294 icsd-153174 icsd-31864,Ceramics International,2014
1325,Ca0.85TiO3Eu0.15,Ca0.85TiO3,Eu3+,0.15,,,298,616,0.622,0.376,,,,397,397,,,,616,https://doi.org/10.1016/j.ceramint.2014.03.083,"mp-4019,mp-556003,mp-1205364,mp-3442,mp-754701,mp-5827", icsd-167888 icsd-62149 icsd-97828 icsd-167809 icsd-163663 icsd-174127 icsd-94568 icsd-85101 icsd-96258 icsd-162909 icsd-185445 icsd-162916 icsd-162917 icsd-157115 icsd-185443 icsd-185446 icsd-162913 icsd-162908 icsd-163662 icsd-163528 icsd-185452 icsd-16688 icsd-71915 icsd-186224 icsd-185444 icsd-189135 icsd-162918 icsd-162912 icsd-71916 icsd-180956 icsd-74215 icsd-185454 icsd-162914 icsd-74214 icsd-193648 icsd-93082 icsd-153172 icsd-185451 icsd-150420 icsd-74212 icsd-185449 icsd-162911 icsd-51024 icsd-162910 icsd-74213 icsd-37263 icsd-82487 icsd-185447 icsd-50364 icsd-185450 icsd-185453 icsd-74216 icsd-162915 icsd-185448 icsd-165801 icsd-38212 icsd-29116 icsd-162920 icsd-162919 icsd-162922 icsd-162921 icsd-162925 icsd-162924 icsd-77060 icsd-153173 icsd-162923 icsd-187293 icsd-165076 icsd-162926 icsd-31865 icsd-187294 icsd-153174 icsd-31864,Ceramics International,2014
1326,Ca0.8TiO3Eu0.2,Ca0.8TiO3,Eu3+,0.2,,,298,616,0.619,0.381,,,,397,397,,,,616,https://doi.org/10.1016/j.ceramint.2014.03.083,"mp-4019,mp-556003,mp-1205364,mp-3442,mp-754701,mp-5827", icsd-167888 icsd-62149 icsd-97828 icsd-167809 icsd-163663 icsd-174127 icsd-94568 icsd-85101 icsd-96258 icsd-162909 icsd-185445 icsd-162916 icsd-162917 icsd-157115 icsd-185443 icsd-185446 icsd-162913 icsd-162908 icsd-163662 icsd-163528 icsd-185452 icsd-16688 icsd-71915 icsd-186224 icsd-185444 icsd-189135 icsd-162918 icsd-162912 icsd-71916 icsd-180956 icsd-74215 icsd-185454 icsd-162914 icsd-74214 icsd-193648 icsd-93082 icsd-153172 icsd-185451 icsd-150420 icsd-74212 icsd-185449 icsd-162911 icsd-51024 icsd-162910 icsd-74213 icsd-37263 icsd-82487 icsd-185447 icsd-50364 icsd-185450 icsd-185453 icsd-74216 icsd-162915 icsd-185448 icsd-165801 icsd-38212 icsd-29116 icsd-162920 icsd-162919 icsd-162922 icsd-162921 icsd-162925 icsd-162924 icsd-77060 icsd-153173 icsd-162923 icsd-187293 icsd-165076 icsd-162926 icsd-31865 icsd-187294 icsd-153174 icsd-31864,Ceramics International,2014
1327,Ca0.95Ti0.995O3Eu0.05Al0.005,Ca0.95Ti0.995O3,Eu3+,0.05,Al3+,0.005,298,616,0.612,0.387,,,,397,397,,,,616,https://doi.org/10.1016/j.ceramint.2014.03.083,"mp-4019,mp-556003,mp-1205364,mp-3442,mp-754701,mp-5827", icsd-167888 icsd-62149 icsd-97828 icsd-167809 icsd-163663 icsd-174127 icsd-94568 icsd-85101 icsd-96258 icsd-162909 icsd-185445 icsd-162916 icsd-162917 icsd-157115 icsd-185443 icsd-185446 icsd-162913 icsd-162908 icsd-163662 icsd-163528 icsd-185452 icsd-16688 icsd-71915 icsd-186224 icsd-185444 icsd-189135 icsd-162918 icsd-162912 icsd-71916 icsd-180956 icsd-74215 icsd-185454 icsd-162914 icsd-74214 icsd-193648 icsd-93082 icsd-153172 icsd-185451 icsd-150420 icsd-74212 icsd-185449 icsd-162911 icsd-51024 icsd-162910 icsd-74213 icsd-37263 icsd-82487 icsd-185447 icsd-50364 icsd-185450 icsd-185453 icsd-74216 icsd-162915 icsd-185448 icsd-165801 icsd-38212 icsd-29116 icsd-162920 icsd-162919 icsd-162922 icsd-162921 icsd-162925 icsd-162924 icsd-77060 icsd-153173 icsd-162923 icsd-187293 icsd-165076 icsd-162926 icsd-31865 icsd-187294 icsd-153174 icsd-31864,Ceramics International,2014
1328,Ca0.95Ti0.99O3Eu0.05Al0.01,Ca0.95Ti0.99O3,Eu3+,0.05,Al3+,0.01,298,616,0.616,0.383,,,,397,397,,,,616,https://doi.org/10.1016/j.ceramint.2014.03.083,"mp-4019,mp-556003,mp-1205364,mp-3442,mp-754701,mp-5827", icsd-167888 icsd-62149 icsd-97828 icsd-167809 icsd-163663 icsd-174127 icsd-94568 icsd-85101 icsd-96258 icsd-162909 icsd-185445 icsd-162916 icsd-162917 icsd-157115 icsd-185443 icsd-185446 icsd-162913 icsd-162908 icsd-163662 icsd-163528 icsd-185452 icsd-16688 icsd-71915 icsd-186224 icsd-185444 icsd-189135 icsd-162918 icsd-162912 icsd-71916 icsd-180956 icsd-74215 icsd-185454 icsd-162914 icsd-74214 icsd-193648 icsd-93082 icsd-153172 icsd-185451 icsd-150420 icsd-74212 icsd-185449 icsd-162911 icsd-51024 icsd-162910 icsd-74213 icsd-37263 icsd-82487 icsd-185447 icsd-50364 icsd-185450 icsd-185453 icsd-74216 icsd-162915 icsd-185448 icsd-165801 icsd-38212 icsd-29116 icsd-162920 icsd-162919 icsd-162922 icsd-162921 icsd-162925 icsd-162924 icsd-77060 icsd-153173 icsd-162923 icsd-187293 icsd-165076 icsd-162926 icsd-31865 icsd-187294 icsd-153174 icsd-31864,Ceramics International,2014
1329,Ca0.95Ti0.97O3Eu0.05Al0.03,Ca0.95Ti0.97O3,Eu3+,0.05,Al3+,0.03,298,616,0.617,0.383,7,,,397,397,,,,616,https://doi.org/10.1016/j.ceramint.2014.03.083,"mp-4019,mp-556003,mp-1205364,mp-3442,mp-754701,mp-5827", icsd-167888 icsd-62149 icsd-97828 icsd-167809 icsd-163663 icsd-174127 icsd-94568 icsd-85101 icsd-96258 icsd-162909 icsd-185445 icsd-162916 icsd-162917 icsd-157115 icsd-185443 icsd-185446 icsd-162913 icsd-162908 icsd-163662 icsd-163528 icsd-185452 icsd-16688 icsd-71915 icsd-186224 icsd-185444 icsd-189135 icsd-162918 icsd-162912 icsd-71916 icsd-180956 icsd-74215 icsd-185454 icsd-162914 icsd-74214 icsd-193648 icsd-93082 icsd-153172 icsd-185451 icsd-150420 icsd-74212 icsd-185449 icsd-162911 icsd-51024 icsd-162910 icsd-74213 icsd-37263 icsd-82487 icsd-185447 icsd-50364 icsd-185450 icsd-185453 icsd-74216 icsd-162915 icsd-185448 icsd-165801 icsd-38212 icsd-29116 icsd-162920 icsd-162919 icsd-162922 icsd-162921 icsd-162925 icsd-162924 icsd-77060 icsd-153173 icsd-162923 icsd-187293 icsd-165076 icsd-162926 icsd-31865 icsd-187294 icsd-153174 icsd-31864,Ceramics International,2014
1330,Ca0.95Ti0.95O3Eu0.05Al0.05,Ca0.95Ti0.95O3,Eu3+,0.05,Al3+,0.05,298,616,0.609,0.39,,,,397,397,,,,616,https://doi.org/10.1016/j.ceramint.2014.03.083,"mp-4019,mp-556003,mp-1205364,mp-3442,mp-754701,mp-5827", icsd-167888 icsd-62149 icsd-97828 icsd-167809 icsd-163663 icsd-174127 icsd-94568 icsd-85101 icsd-96258 icsd-162909 icsd-185445 icsd-162916 icsd-162917 icsd-157115 icsd-185443 icsd-185446 icsd-162913 icsd-162908 icsd-163662 icsd-163528 icsd-185452 icsd-16688 icsd-71915 icsd-186224 icsd-185444 icsd-189135 icsd-162918 icsd-162912 icsd-71916 icsd-180956 icsd-74215 icsd-185454 icsd-162914 icsd-74214 icsd-193648 icsd-93082 icsd-153172 icsd-185451 icsd-150420 icsd-74212 icsd-185449 icsd-162911 icsd-51024 icsd-162910 icsd-74213 icsd-37263 icsd-82487 icsd-185447 icsd-50364 icsd-185450 icsd-185453 icsd-74216 icsd-162915 icsd-185448 icsd-165801 icsd-38212 icsd-29116 icsd-162920 icsd-162919 icsd-162922 icsd-162921 icsd-162925 icsd-162924 icsd-77060 icsd-153173 icsd-162923 icsd-187293 icsd-165076 icsd-162926 icsd-31865 icsd-187294 icsd-153174 icsd-31864,Ceramics International,2014
1331,Ca9NaZnP7O28Eu0.018,Ca9NaZnP7O28,Eu3+,0.018,,,298,616,0.326,0.225,,,,378,378,,,,616,https://doi.org/10.1016/j.dyepig.2017.12.026,mp-1221168,,Dyes and Pigments,2018
1332,Ca9NaZnP7O28Eu0.036,Ca9NaZnP7O28,Eu3+,0.036,,,298,616,0.293,0.241,,,,378,378,,,,616,https://doi.org/10.1016/j.dyepig.2017.12.026,mp-1221168,,Dyes and Pigments,2018
1333,Ca9NaZnP7O28Eu0.054,Ca9NaZnP7O28,Eu3+,0.054,,,298,616,0.368,0.265,,,,378,378,,,,616,https://doi.org/10.1016/j.dyepig.2017.12.026,mp-1221168,,Dyes and Pigments,2018
1334,Ca9NaZnP7O28Eu0.072,Ca9NaZnP7O28,Eu3+,0.072,,,298,616,0.455,0.282,,,,378,378,,,,616,https://doi.org/10.1016/j.dyepig.2017.12.026,mp-1221168,,Dyes and Pigments,2018
1335,Ca9NaZnP7O28Eu0.09,Ca9NaZnP7O28,Eu3+,0.09,,,298,616,0.542,0.314,,,,378,378,,,,616,https://doi.org/10.1016/j.dyepig.2017.12.026,mp-1221168,,Dyes and Pigments,2018
1336,Ca9NaZnP7O28Eu0.072Tb0.027,Ca9NaZnP7O28,Eu3+,0.072,Tb3+,0.027,298,616,0.439,0.309,,,,378,,,,2632500,543,https://doi.org/10.1016/j.dyepig.2017.12.026,mp-1221168,,Dyes and Pigments,2018
1337,Ca9NaZnP7O28Eu0.072Tb0.054,Ca9NaZnP7O28,Eu3+,0.072,Tb3+,0.054,298,616,0.427,0.345,,,,378,,,,2439100,543,https://doi.org/10.1016/j.dyepig.2017.12.026,mp-1221168,,Dyes and Pigments,2018
1338,Ca9NaZnP7O28Eu0.072Tb0.081,Ca9NaZnP7O28,Eu3+,0.072,Tb3+,0.081,298,616,0.401,0.361,,,500,378,,,,2312300,543,https://doi.org/10.1016/j.dyepig.2017.12.026,mp-1221168,,Dyes and Pigments,2018
1339,Ca9NaZnP7O28Eu0.072Tb0.081,Ca9NaZnP7O28,Eu3+,0.072,Tb3+,0.081,325,616,,,,,,378,,,,2059000,543,https://doi.org/10.1016/j.dyepig.2017.12.026,mp-1221168,,Dyes and Pigments,2018
1340,Ca9NaZnP7O28Eu0.072Tb0.081,Ca9NaZnP7O28,Eu3+,0.072,Tb3+,0.081,350,616,,,,,,378,,,,2035000,543,https://doi.org/10.1016/j.dyepig.2017.12.026,mp-1221168,,Dyes and Pigments,2018
1341,Ca9NaZnP7O28Eu0.072Tb0.081,Ca9NaZnP7O28,Eu3+,0.072,Tb3+,0.081,375,616,,,,,,378,,,,2056000,543,https://doi.org/10.1016/j.dyepig.2017.12.026,mp-1221168,,Dyes and Pigments,2018
1342,Ca9NaZnP7O28Eu0.072Tb0.081,Ca9NaZnP7O28,Eu3+,0.072,Tb3+,0.081,400,616,,,,,,378,,,,2026000,543,https://doi.org/10.1016/j.dyepig.2017.12.026,mp-1221168,,Dyes and Pigments,2018
1343,Ca9NaZnP7O28Eu0.072Tb0.081,Ca9NaZnP7O28,Eu3+,0.072,Tb3+,0.081,425,616,,,,,,378,,,,2028000,543,https://doi.org/10.1016/j.dyepig.2017.12.026,mp-1221168,,Dyes and Pigments,2018
1344,Ca9NaZnP7O28Eu0.072Tb0.081,Ca9NaZnP7O28,Eu3+,0.072,Tb3+,0.081,450,616,,,,,,378,,,,2049000,543,https://doi.org/10.1016/j.dyepig.2017.12.026,mp-1221168,,Dyes and Pigments,2018
1345,Ca9NaZnP7O28Eu0.072Tb0.081,Ca9NaZnP7O28,Eu3+,0.072,Tb3+,0.081,475,616,,,,,,378,,,,2002000,543,https://doi.org/10.1016/j.dyepig.2017.12.026,mp-1221168,,Dyes and Pigments,2018
