Repository: zzzmmp/AIPD-Mid

File: data/4.csv (part 9 of 10)
41,K2YWPO8Tm0.01Dy0.01,K2YWPO8,Tm3+,0.01,Dy3+,0.01,298,572,0.385,0.415,,,,350,,,,35810,451,https://doi.org/10.1016/j.jlumin.2016.03.020,,,Journal of Luminescence,2016
42,K2YWPO8Tm0.01Dy0.05,K2YWPO8,Tm3+,0.01,Dy3+,0.05,298,572,0.35,0.381,,,,350,,,,25160,451,https://doi.org/10.1016/j.jlumin.2016.03.020,,,Journal of Luminescence,2016
43,K2YWPO8Tm0.01Dy0.1,K2YWPO8,Tm3+,0.01,Dy3+,0.1,298,572,0.358,0.387,,,,350,,,,17850,451,https://doi.org/10.1016/j.jlumin.2016.03.020,,,Journal of Luminescence,2016
44,K2YWPO8Tm0.01Dy0.2,K2YWPO8,Tm3+,0.01,Dy3+,0.2,298,572,0.336,0.355,,,,350,,,,8870,451,https://doi.org/10.1016/j.jlumin.2016.03.020,,,Journal of Luminescence,2016
1346,Na0.5Gd0.375MoO4Eu0.125,Na0.5Gd0.375MoO4,Eu3+,0.125,,,298,616,0.652,0.348,,,,394,463,394,,,616,https://doi.org/10.1111/j.1551-2916.2008.02598.x,,,Journal of the American Ceramic Society,2008
1347,Ca0.985TiO3Eu0.01,Ca0.985TiO3,Eu3+,0.01,,,298,616,0.615,0.385,1.9,,,397,,,,790000,616,https://doi.org/10.1111/j.1551-2916.2011.04967.x,"mp-4019,mp-556003,mp-1205364,mp-3442,mp-754701,mp-5827", icsd-167888 icsd-62149 icsd-97828 icsd-167809 icsd-163663 icsd-174127 icsd-94568 icsd-85101 icsd-96258 icsd-162909 icsd-185445 icsd-162916 icsd-162917 icsd-157115 icsd-185443 icsd-185446 icsd-162913 icsd-162908 icsd-163662 icsd-163528 icsd-185452 icsd-16688 icsd-71915 icsd-186224 icsd-185444 icsd-189135 icsd-162918 icsd-162912 icsd-71916 icsd-180956 icsd-74215 icsd-185454 icsd-162914 icsd-74214 icsd-193648 icsd-93082 icsd-153172 icsd-185451 icsd-150420 icsd-74212 icsd-185449 icsd-162911 icsd-51024 icsd-162910 icsd-74213 icsd-37263 icsd-82487 icsd-185447 icsd-50364 icsd-185450 icsd-185453 icsd-74216 icsd-162915 icsd-185448 icsd-165801 icsd-38212 icsd-29116 icsd-162920 icsd-162919 icsd-162922 icsd-162921 icsd-162925 icsd-162924 icsd-77060 icsd-153173 icsd-162923 icsd-187293 icsd-165076 icsd-162926 icsd-31865 icsd-187294 icsd-153174 icsd-31864,Journal of the American Ceramic Society,2011
1348,Ca0.925TiO3Eu0.05,Ca0.925TiO3,Eu3+,0.05,,,298,616,0.642,0.358,6.8,,,397,,,,780000,616,https://doi.org/10.1111/j.1551-2916.2011.04967.x,"mp-4019,mp-556003,mp-1205364,mp-3442,mp-754701,mp-5827", icsd-167888 icsd-62149 icsd-97828 icsd-167809 icsd-163663 icsd-174127 icsd-94568 icsd-85101 icsd-96258 icsd-162909 icsd-185445 icsd-162916 icsd-162917 icsd-157115 icsd-185443 icsd-185446 icsd-162913 icsd-162908 icsd-163662 icsd-163528 icsd-185452 icsd-16688 icsd-71915 icsd-186224 icsd-185444 icsd-189135 icsd-162918 icsd-162912 icsd-71916 icsd-180956 icsd-74215 icsd-185454 icsd-162914 icsd-74214 icsd-193648 icsd-93082 icsd-153172 icsd-185451 icsd-150420 icsd-74212 icsd-185449 icsd-162911 icsd-51024 icsd-162910 icsd-74213 icsd-37263 icsd-82487 icsd-185447 icsd-50364 icsd-185450 icsd-185453 icsd-74216 icsd-162915 icsd-185448 icsd-165801 icsd-38212 icsd-29116 icsd-162920 icsd-162919 icsd-162922 icsd-162921 icsd-162925 icsd-162924 icsd-77060 icsd-153173 icsd-162923 icsd-187293 icsd-165076 icsd-162926 icsd-31865 icsd-187294 icsd-153174 icsd-31864,Journal of the American Ceramic Society,2011
1349,Ca0.85TiO3Eu0.1,Ca0.85TiO3,Eu3+,0.1,,,298,616,0.646,0.353,10.6,,,397,,,,760000,616,https://doi.org/10.1111/j.1551-2916.2011.04967.x,"mp-4019,mp-556003,mp-1205364,mp-3442,mp-754701,mp-5827", icsd-167888 icsd-62149 icsd-97828 icsd-167809 icsd-163663 icsd-174127 icsd-94568 icsd-85101 icsd-96258 icsd-162909 icsd-185445 icsd-162916 icsd-162917 icsd-157115 icsd-185443 icsd-185446 icsd-162913 icsd-162908 icsd-163662 icsd-163528 icsd-185452 icsd-16688 icsd-71915 icsd-186224 icsd-185444 icsd-189135 icsd-162918 icsd-162912 icsd-71916 icsd-180956 icsd-74215 icsd-185454 icsd-162914 icsd-74214 icsd-193648 icsd-93082 icsd-153172 icsd-185451 icsd-150420 icsd-74212 icsd-185449 icsd-162911 icsd-51024 icsd-162910 icsd-74213 icsd-37263 icsd-82487 icsd-185447 icsd-50364 icsd-185450 icsd-185453 icsd-74216 icsd-162915 icsd-185448 icsd-165801 icsd-38212 icsd-29116 icsd-162920 icsd-162919 icsd-162922 icsd-162921 icsd-162925 icsd-162924 icsd-77060 icsd-153173 icsd-162923 icsd-187293 icsd-165076 icsd-162926 icsd-31865 icsd-187294 icsd-153174 icsd-31864,Journal of the American Ceramic Society,2011
1350,Ca0.775TiO3Eu0.15,Ca0.775TiO3,Eu3+,0.15,,,298,616,0.648,0.351,14.1,,,397,397,466,379,750000,616,https://doi.org/10.1111/j.1551-2916.2011.04967.x,"mp-4019,mp-556003,mp-1205364,mp-3442,mp-754701,mp-5827", icsd-167888 icsd-62149 icsd-97828 icsd-167809 icsd-163663 icsd-174127 icsd-94568 icsd-85101 icsd-96258 icsd-162909 icsd-185445 icsd-162916 icsd-162917 icsd-157115 icsd-185443 icsd-185446 icsd-162913 icsd-162908 icsd-163662 icsd-163528 icsd-185452 icsd-16688 icsd-71915 icsd-186224 icsd-185444 icsd-189135 icsd-162918 icsd-162912 icsd-71916 icsd-180956 icsd-74215 icsd-185454 icsd-162914 icsd-74214 icsd-193648 icsd-93082 icsd-153172 icsd-185451 icsd-150420 icsd-74212 icsd-185449 icsd-162911 icsd-51024 icsd-162910 icsd-74213 icsd-37263 icsd-82487 icsd-185447 icsd-50364 icsd-185450 icsd-185453 icsd-74216 icsd-162915 icsd-185448 icsd-165801 icsd-38212 icsd-29116 icsd-162920 icsd-162919 icsd-162922 icsd-162921 icsd-162925 icsd-162924 icsd-77060 icsd-153173 icsd-162923 icsd-187293 icsd-165076 icsd-162926 icsd-31865 icsd-187294 icsd-153174 icsd-31864,Journal of the American Ceramic Society,2011
1351,Ca0.7TiO3Eu0.2,Ca0.7TiO3,Eu3+,0.2,,,298,616,0.648,0.351,12.7,,,397,,,,710000,616,https://doi.org/10.1111/j.1551-2916.2011.04967.x,"mp-4019,mp-556003,mp-1205364,mp-3442,mp-754701,mp-5827", icsd-167888 icsd-62149 icsd-97828 icsd-167809 icsd-163663 icsd-174127 icsd-94568 icsd-85101 icsd-96258 icsd-162909 icsd-185445 icsd-162916 icsd-162917 icsd-157115 icsd-185443 icsd-185446 icsd-162913 icsd-162908 icsd-163662 icsd-163528 icsd-185452 icsd-16688 icsd-71915 icsd-186224 icsd-185444 icsd-189135 icsd-162918 icsd-162912 icsd-71916 icsd-180956 icsd-74215 icsd-185454 icsd-162914 icsd-74214 icsd-193648 icsd-93082 icsd-153172 icsd-185451 icsd-150420 icsd-74212 icsd-185449 icsd-162911 icsd-51024 icsd-162910 icsd-74213 icsd-37263 icsd-82487 icsd-185447 icsd-50364 icsd-185450 icsd-185453 icsd-74216 icsd-162915 icsd-185448 icsd-165801 icsd-38212 icsd-29116 icsd-162920 icsd-162919 icsd-162922 icsd-162921 icsd-162925 icsd-162924 icsd-77060 icsd-153173 icsd-162923 icsd-187293 icsd-165076 icsd-162926 icsd-31865 icsd-187294 icsd-153174 icsd-31864,Journal of the American Ceramic Society,2011
1352,Ca0.55TiO3Eu0.3,Ca0.55TiO3,Eu3+,0.3,,,298,616,0.648,0.352,7.3,,,397,,,,610000,616,https://doi.org/10.1111/j.1551-2916.2011.04967.x,"mp-4019,mp-556003,mp-1205364,mp-3442,mp-754701,mp-5827", icsd-167888 icsd-62149 icsd-97828 icsd-167809 icsd-163663 icsd-174127 icsd-94568 icsd-85101 icsd-96258 icsd-162909 icsd-185445 icsd-162916 icsd-162917 icsd-157115 icsd-185443 icsd-185446 icsd-162913 icsd-162908 icsd-163662 icsd-163528 icsd-185452 icsd-16688 icsd-71915 icsd-186224 icsd-185444 icsd-189135 icsd-162918 icsd-162912 icsd-71916 icsd-180956 icsd-74215 icsd-185454 icsd-162914 icsd-74214 icsd-193648 icsd-93082 icsd-153172 icsd-185451 icsd-150420 icsd-74212 icsd-185449 icsd-162911 icsd-51024 icsd-162910 icsd-74213 icsd-37263 icsd-82487 icsd-185447 icsd-50364 icsd-185450 icsd-185453 icsd-74216 icsd-162915 icsd-185448 icsd-165801 icsd-38212 icsd-29116 icsd-162920 icsd-162919 icsd-162922 icsd-162921 icsd-162925 icsd-162924 icsd-77060 icsd-153173 icsd-162923 icsd-187293 icsd-165076 icsd-162926 icsd-31865 icsd-187294 icsd-153174 icsd-31864,Journal of the American Ceramic Society,2011
1353,Ca0.98TiO3Li0.01Eu0.01,Ca0.98TiO3Li0.01,Eu3+,0.01,,,298,616,0.629,0.371,2,,,397,,,,780000,616,https://doi.org/10.1111/j.1551-2916.2011.04967.x,"mp-4019,mp-556003,mp-1205364,mp-3442,mp-754701,mp-5827", icsd-167888 icsd-62149 icsd-97828 icsd-167809 icsd-163663 icsd-174127 icsd-94568 icsd-85101 icsd-96258 icsd-162909 icsd-185445 icsd-162916 icsd-162917 icsd-157115 icsd-185443 icsd-185446 icsd-162913 icsd-162908 icsd-163662 icsd-163528 icsd-185452 icsd-16688 icsd-71915 icsd-186224 icsd-185444 icsd-189135 icsd-162918 icsd-162912 icsd-71916 icsd-180956 icsd-74215 icsd-185454 icsd-162914 icsd-74214 icsd-193648 icsd-93082 icsd-153172 icsd-185451 icsd-150420 icsd-74212 icsd-185449 icsd-162911 icsd-51024 icsd-162910 icsd-74213 icsd-37263 icsd-82487 icsd-185447 icsd-50364 icsd-185450 icsd-185453 icsd-74216 icsd-162915 icsd-185448 icsd-165801 icsd-38212 icsd-29116 icsd-162920 icsd-162919 icsd-162922 icsd-162921 icsd-162925 icsd-162924 icsd-77060 icsd-153173 icsd-162923 icsd-187293 icsd-165076 icsd-162926 icsd-31865 icsd-187294 icsd-153174 icsd-31864,Journal of the American Ceramic Society,2011
1354,Ca0.9TiO3Li0.05Eu0.05,Ca0.9TiO3Li0.05,Eu3+,0.05,,,298,616,0.643,0.356,8.3,,,397,,,,770000,616,https://doi.org/10.1111/j.1551-2916.2011.04967.x,"mp-4019,mp-556003,mp-1205364,mp-3442,mp-754701,mp-5827", icsd-167888 icsd-62149 icsd-97828 icsd-167809 icsd-163663 icsd-174127 icsd-94568 icsd-85101 icsd-96258 icsd-162909 icsd-185445 icsd-162916 icsd-162917 icsd-157115 icsd-185443 icsd-185446 icsd-162913 icsd-162908 icsd-163662 icsd-163528 icsd-185452 icsd-16688 icsd-71915 icsd-186224 icsd-185444 icsd-189135 icsd-162918 icsd-162912 icsd-71916 icsd-180956 icsd-74215 icsd-185454 icsd-162914 icsd-74214 icsd-193648 icsd-93082 icsd-153172 icsd-185451 icsd-150420 icsd-74212 icsd-185449 icsd-162911 icsd-51024 icsd-162910 icsd-74213 icsd-37263 icsd-82487 icsd-185447 icsd-50364 icsd-185450 icsd-185453 icsd-74216 icsd-162915 icsd-185448 icsd-165801 icsd-38212 icsd-29116 icsd-162920 icsd-162919 icsd-162922 icsd-162921 icsd-162925 icsd-162924 icsd-77060 icsd-153173 icsd-162923 icsd-187293 icsd-165076 icsd-162926 icsd-31865 icsd-187294 icsd-153174 icsd-31864,Journal of the American Ceramic Society,2011
1355,Ca0.8TiO3Li0.1Eu0.1,Ca0.8TiO3Li0.1,Eu3+,0.1,,,298,616,0.649,0.351,13.8,,,397,,,,760000,616,https://doi.org/10.1111/j.1551-2916.2011.04967.x,"mp-4019,mp-556003,mp-1205364,mp-3442,mp-754701,mp-5827", icsd-167888 icsd-62149 icsd-97828 icsd-167809 icsd-163663 icsd-174127 icsd-94568 icsd-85101 icsd-96258 icsd-162909 icsd-185445 icsd-162916 icsd-162917 icsd-157115 icsd-185443 icsd-185446 icsd-162913 icsd-162908 icsd-163662 icsd-163528 icsd-185452 icsd-16688 icsd-71915 icsd-186224 icsd-185444 icsd-189135 icsd-162918 icsd-162912 icsd-71916 icsd-180956 icsd-74215 icsd-185454 icsd-162914 icsd-74214 icsd-193648 icsd-93082 icsd-153172 icsd-185451 icsd-150420 icsd-74212 icsd-185449 icsd-162911 icsd-51024 icsd-162910 icsd-74213 icsd-37263 icsd-82487 icsd-185447 icsd-50364 icsd-185450 icsd-185453 icsd-74216 icsd-162915 icsd-185448 icsd-165801 icsd-38212 icsd-29116 icsd-162920 icsd-162919 icsd-162922 icsd-162921 icsd-162925 icsd-162924 icsd-77060 icsd-153173 icsd-162923 icsd-187293 icsd-165076 icsd-162926 icsd-31865 icsd-187294 icsd-153174 icsd-31864,Journal of the American Ceramic Society,2011
1356,Ca0.7TiO3Li0.15Eu0.15,Ca0.7TiO3Li0.15,Eu3+,0.15,,,298,616,0.651,0.349,19.9,,,397,397,466,379,700000,616,https://doi.org/10.1111/j.1551-2916.2011.04967.x,"mp-4019,mp-556003,mp-1205364,mp-3442,mp-754701,mp-5827", icsd-167888 icsd-62149 icsd-97828 icsd-167809 icsd-163663 icsd-174127 icsd-94568 icsd-85101 icsd-96258 icsd-162909 icsd-185445 icsd-162916 icsd-162917 icsd-157115 icsd-185443 icsd-185446 icsd-162913 icsd-162908 icsd-163662 icsd-163528 icsd-185452 icsd-16688 icsd-71915 icsd-186224 icsd-185444 icsd-189135 icsd-162918 icsd-162912 icsd-71916 icsd-180956 icsd-74215 icsd-185454 icsd-162914 icsd-74214 icsd-193648 icsd-93082 icsd-153172 icsd-185451 icsd-150420 icsd-74212 icsd-185449 icsd-162911 icsd-51024 icsd-162910 icsd-74213 icsd-37263 icsd-82487 icsd-185447 icsd-50364 icsd-185450 icsd-185453 icsd-74216 icsd-162915 icsd-185448 icsd-165801 icsd-38212 icsd-29116 icsd-162920 icsd-162919 icsd-162922 icsd-162921 icsd-162925 icsd-162924 icsd-77060 icsd-153173 icsd-162923 icsd-187293 icsd-165076 icsd-162926 icsd-31865 icsd-187294 icsd-153174 icsd-31864,Journal of the American Ceramic Society,2011
1357,Ca0.6TiO3Li0.2Eu0.2,Ca0.6TiO3Li0.2,Eu3+,0.2,,,298,616,0.652,0.348,18.5,,,397,,,,630000,616,https://doi.org/10.1111/j.1551-2916.2011.04967.x,"mp-4019,mp-556003,mp-1205364,mp-3442,mp-754701,mp-5827", icsd-167888 icsd-62149 icsd-97828 icsd-167809 icsd-163663 icsd-174127 icsd-94568 icsd-85101 icsd-96258 icsd-162909 icsd-185445 icsd-162916 icsd-162917 icsd-157115 icsd-185443 icsd-185446 icsd-162913 icsd-162908 icsd-163662 icsd-163528 icsd-185452 icsd-16688 icsd-71915 icsd-186224 icsd-185444 icsd-189135 icsd-162918 icsd-162912 icsd-71916 icsd-180956 icsd-74215 icsd-185454 icsd-162914 icsd-74214 icsd-193648 icsd-93082 icsd-153172 icsd-185451 icsd-150420 icsd-74212 icsd-185449 icsd-162911 icsd-51024 icsd-162910 icsd-74213 icsd-37263 icsd-82487 icsd-185447 icsd-50364 icsd-185450 icsd-185453 icsd-74216 icsd-162915 icsd-185448 icsd-165801 icsd-38212 icsd-29116 icsd-162920 icsd-162919 icsd-162922 icsd-162921 icsd-162925 icsd-162924 icsd-77060 icsd-153173 icsd-162923 icsd-187293 icsd-165076 icsd-162926 icsd-31865 icsd-187294 icsd-153174 icsd-31864,Journal of the American Ceramic Society,2011
1358,Ca0.4TiO3Li0.3Eu0.3,Ca0.4TiO3Li0.3,Eu3+,0.3,,,298,616,0.652,0.348,11.2,,,397,,,,410000,616,https://doi.org/10.1111/j.1551-2916.2011.04967.x,"mp-4019,mp-556003,mp-1205364,mp-3442,mp-754701,mp-5827", icsd-167888 icsd-62149 icsd-97828 icsd-167809 icsd-163663 icsd-174127 icsd-94568 icsd-85101 icsd-96258 icsd-162909 icsd-185445 icsd-162916 icsd-162917 icsd-157115 icsd-185443 icsd-185446 icsd-162913 icsd-162908 icsd-163662 icsd-163528 icsd-185452 icsd-16688 icsd-71915 icsd-186224 icsd-185444 icsd-189135 icsd-162918 icsd-162912 icsd-71916 icsd-180956 icsd-74215 icsd-185454 icsd-162914 icsd-74214 icsd-193648 icsd-93082 icsd-153172 icsd-185451 icsd-150420 icsd-74212 icsd-185449 icsd-162911 icsd-51024 icsd-162910 icsd-74213 icsd-37263 icsd-82487 icsd-185447 icsd-50364 icsd-185450 icsd-185453 icsd-74216 icsd-162915 icsd-185448 icsd-165801 icsd-38212 icsd-29116 icsd-162920 icsd-162919 icsd-162922 icsd-162921 icsd-162925 icsd-162924 icsd-77060 icsd-153173 icsd-162923 icsd-187293 icsd-165076 icsd-162926 icsd-31865 icsd-187294 icsd-153174 icsd-31864,Journal of the American Ceramic Society,2011
1359,Ca2Lu0.8NbO6Eu0.2,Ca2Lu0.8NbO6,Eu3+,0.2,,,298,616,0.6649,0.3349,,,,396,396,466,383,550000,616,https://doi.org/10.1016/j.jlumin.2020.117373,mp-1214029,,Journal of Luminescence,2020
1360,Ca2Lu0.7NbO6Eu0.3,Ca2Lu0.7NbO6,Eu3+,0.3,,,298,616,0.6669,0.3328,,,,396,396,466,383,526000,616,https://doi.org/10.1016/j.jlumin.2020.117373,mp-1214029,,Journal of Luminescence,2020
1361,Ca2Lu0.6NbO6Eu0.4,Ca2Lu0.6NbO6,Eu3+,0.4,,,298,616,0.669,0.3308,66,,500,396,396,466,383,473000,616,https://doi.org/10.1016/j.jlumin.2020.117373,mp-1214029,,Journal of Luminescence,2020
1362,Ca2Lu0.5NbO6Eu0.5,Ca2Lu0.5NbO6,Eu3+,0.5,,,298,616,0.6694,0.3304,,,,396,396,466,383,395000,616,https://doi.org/10.1016/j.jlumin.2020.117373,mp-1214029,,Journal of Luminescence,2020
1363,Ca2Lu0.4NbO6Eu0.6,Ca2Lu0.4NbO6,Eu3+,0.6,,,298,616,0.6695,0.3302,,,,396,396,466,383,308000,616,https://doi.org/10.1016/j.jlumin.2020.117373,mp-1214029,,Journal of Luminescence,2020
1364,Ca2Lu0.3NbO6Eu0.7,Ca2Lu0.3NbO6,Eu3+,0.7,,,298,616,0.6697,0.33,,,,396,396,466,383,217000,616,https://doi.org/10.1016/j.jlumin.2020.117373,mp-1214029,,Journal of Luminescence,2020
1365,Ca2Lu0.2NbO6Eu0.8,Ca2Lu0.2NbO6,Eu3+,0.8,,,298,616,0.6697,0.3301,,,,396,396,466,383,151000,616,https://doi.org/10.1016/j.jlumin.2020.117373,mp-1214029,,Journal of Luminescence,2020
1366,BaLa1.91WO7Eu0.09,BaLa1.91WO7,Eu3+,0.09,,,298,616,0.648,0.349,,,,394,394,466,534,492000,616,https://doi.org/10.1016/j.jlumin.2016.11.003,"mp-1203123,mp-1201679", icsd-166617 icsd-247840,Journal of Luminescence,2017
1367,BaLa1.905WO7Eu0.09Bi0.005,BaLa1.905WO7,Eu3+,0.09,Bi3+,0.005,298,616,,,,,,394,394,466,534,501000,616,https://doi.org/10.1016/j.jlumin.2016.11.003,"mp-1203123,mp-1201679", icsd-166617 icsd-247840,Journal of Luminescence,2017
1368,BaLa1.9WO7Eu0.09Bi0.01,BaLa1.9WO7,Eu3+,0.09,Bi3+,0.01,298,616,0.655,0.344,29,,,394,394,466,534,508000,616,https://doi.org/10.1016/j.jlumin.2016.11.003,"mp-1203123,mp-1201679", icsd-166617 icsd-247840,Journal of Luminescence,2017
1369,BaLa1.89WO7Eu0.09Bi0.02,BaLa1.89WO7,Eu3+,0.09,Bi3+,0.02,298,616,,,,,,394,394,466,534,500000,616,https://doi.org/10.1016/j.jlumin.2016.11.003,"mp-1203123,mp-1201679", icsd-166617 icsd-247840,Journal of Luminescence,2017
1370,BaLa1.88WO7Eu0.09Bi0.03,BaLa1.88WO7,Eu3+,0.09,Bi3+,0.03,298,616,,,,,,394,394,466,534,491000,616,https://doi.org/10.1016/j.jlumin.2016.11.003,"mp-1203123,mp-1201679", icsd-166617 icsd-247840,Journal of Luminescence,2017
1371,BaLa1.87WO7Eu0.09Bi0.04,BaLa1.87WO7,Eu3+,0.09,Bi3+,0.04,298,616,,,,,,394,394,466,534,486000,616,https://doi.org/10.1016/j.jlumin.2016.11.003,"mp-1203123,mp-1201679", icsd-166617 icsd-247840,Journal of Luminescence,2017
1372,Ba2Lu4.88La0.02B5O17Eu0.1,Ba2Lu4.88La0.02B5O17,Eu3+,0.1,,,298,616,,,,,,396,396,,,1325000,616,https://doi.org/10.1039/C8RA06457A,,,RSC Advances,2018
1373,Ba2Lu4.68La0.02B5O17Eu0.3,Ba2Lu4.68La0.02B5O17,Eu3+,0.3,,,298,616,,,,,,396,396,,,1372000,616,https://doi.org/10.1039/C8RA06457A,,,RSC Advances,2018
1374,Ba2Lu4.48La0.02B5O17Eu0.5,Ba2Lu4.48La0.02B5O17,Eu3+,0.5,,,298,616,0.643,0.356,27.1,,385,396,396,,,1409000,616,https://doi.org/10.1039/C8RA06457A,,,RSC Advances,2018
1375,Ba2Lu4.38La0.02B5O17Eu0.6,Ba2Lu4.38La0.02B5O17,Eu3+,0.6,,,298,616,,,,,,396,396,,,1455000,616,https://doi.org/10.1039/C8RA06457A,,,RSC Advances,2018
1376,Ba2Lu4.28La0.02B5O17Eu0.7,Ba2Lu4.28La0.02B5O17,Eu3+,0.7,,,298,616,,,,,,396,396,,,1524000,616,https://doi.org/10.1039/C8RA06457A,,,RSC Advances,2018
1377,Ba2Lu4.08La0.02B5O17Eu0.9,Ba2Lu4.08La0.02B5O17,Eu3+,0.9,,,298,616,,,,,,396,396,,,1655000,616,https://doi.org/10.1039/C8RA06457A,,,RSC Advances,2018
1378,Ba2Lu3.98La0.02B5O17Eu1,Ba2Lu3.98La0.02B5O17,Eu3+,1,,,298,616,,,,,,396,396,,,1733000,616,https://doi.org/10.1039/C8RA06457A,,,RSC Advances,2018
1379,Ba2Y1.58P2O12SiTb0.3Eu0.12,Ba2Y1.58P2O12Si,Tb3+,0.3,Eu3+,0.12,298,616,0.472,0.393,61,,,377,,,,,,https://doi.org/10.1021/acs.inorgchem.6b01040,,,Inorganic Chemistry,2016
1380,Ba2Y1.54P2O12SiTb0.3Eu0.16,Ba2Y1.54P2O12Si,Tb3+,0.3,Eu3+,0.16,298,616,0.5,0.382,64.5,,,377,,,,,,https://doi.org/10.1021/acs.inorgchem.6b01040,,,Inorganic Chemistry,2016
1381,Ba2Y1.46P2O12SiTb0.3Eu0.24,Ba2Y1.46P2O12Si,Tb3+,0.3,Eu3+,0.24,298,616,0.532,0.362,60.3,,,377,,,,651000,550,https://doi.org/10.1021/acs.inorgchem.6b01040,,,Inorganic Chemistry,2016
1382,Ba2Y1.4P2O12SiTb0.3Eu0.3,Ba2Y1.4P2O12Si,Tb3+,0.3,Eu3+,0.3,298,616,0.545,0.357,58,,,377,,,,,,https://doi.org/10.1021/acs.inorgchem.6b01040,,,Inorganic Chemistry,2016
1383,K4BaSi3O9Eu0.05,K4BaSi3O9,Eu3+,0.05,,,300,616.5,,,27,,,395,395,310,,,616.5,https://doi.org/10.1016/j.optmat.2014.06.036,"mp-558347,mp-976307", icsd-246254,Optical Materials,2014
1384,K4BaSi3O9Eu0.05,K4BaSi3O9,Eu3+,0.05,,,300,616.5,,,,,608,266,,,,1250000,,https://doi.org/10.1016/j.optmat.2014.06.036,"mp-558347,mp-976307", icsd-246254,Optical Materials,2014
1385,K4BaSi3O9Eu0.05,K4BaSi3O9,Eu3+,0.05,,,300,616.5,,,,,608,266,,,,1250000,,https://doi.org/10.1016/j.optmat.2014.06.036,"mp-558347,mp-976307", icsd-246254,Optical Materials,2014
1386,K4BaSi3O9Eu0.05,K4BaSi3O9,Eu3+,0.05,,,300,616.5,,,27,,,395,,,,,,https://doi.org/10.1016/j.optmat.2014.06.036,"mp-558347,mp-976307", icsd-246254,Optical Materials,2014
1387,K4SrSi3O9Eu0.05,K4SrSi3O9,Eu3+,0.05,,,298,616.5,,,,,610,266,,,,,,https://doi.org/10.1016/j.optmat.2013.07.018,,,Optical Materials,2013
1388,Sr3TeO6Eu0.02,Sr3TeO6,Eu3+,0.02,,,298,617,0.616,0.381,,,,394,,,,,617,https://doi.org/10.1016/j.ceramint.2020.11.219,"mp-768941,mp-1200112,mp-768907,mp-772918", icsd-421175,Ceramics International,2021
1389,Sr3TeO6Eu0.05,Sr3TeO6,Eu3+,0.05,,,298,617,0.594,0.4,,,,394,,,,,617,https://doi.org/10.1016/j.ceramint.2020.11.219,"mp-768941,mp-1200112,mp-768907,mp-772918", icsd-421175,Ceramics International,2021
1390,Sr3TeO6Eu0.1,Sr3TeO6,Eu3+,0.1,,,298,617,0.637,0.362,,,,394,,,,,617,https://doi.org/10.1016/j.ceramint.2020.11.219,"mp-768941,mp-1200112,mp-768907,mp-772918", icsd-421175,Ceramics International,2021
1391,Sr3TeO6Eu0.15,Sr3TeO6,Eu3+,0.15,,,298,617,0.643,0.356,,,,394,,,,1145000,617,https://doi.org/10.1016/j.ceramint.2020.11.219,"mp-768941,mp-1200112,mp-768907,mp-772918", icsd-421175,Ceramics International,2021
1392,Sr3TeO6Eu0.2,Sr3TeO6,Eu3+,0.2,,,298,617,0.644,0.355,,,,394,,,,1102000,617,https://doi.org/10.1016/j.ceramint.2020.11.219,"mp-768941,mp-1200112,mp-768907,mp-772918", icsd-421175,Ceramics International,2021
1393,Sr3TeO6Eu0.25,Sr3TeO6,Eu3+,0.25,,,298,617,0.652,0.347,45.26,,,394,394,465,385,1066000,617,https://doi.org/10.1016/j.ceramint.2020.11.219,"mp-768941,mp-1200112,mp-768907,mp-772918", icsd-421175,Ceramics International,2021
1394,Sr3TeO6Na0.25Eu0.25,Sr3TeO6Na0.25,Eu3+,0.25,,,298,617,,,,,,394,394,465,385,1075000,617,https://doi.org/10.1016/j.ceramint.2020.11.219,"mp-768941,mp-1200112,mp-768907,mp-772918", icsd-421175,Ceramics International,2021
1395,Sr3TeO6Li0.25Eu0.25,Sr3TeO6Li0.25,Eu3+,0.25,,,298,617,,,,,,394,394,465,385,1477000,617,https://doi.org/10.1016/j.ceramint.2020.11.219,"mp-768941,mp-1200112,mp-768907,mp-772918", icsd-421175,Ceramics International,2021
1396,Sr3TeO6K0.25Eu0.25,Sr3TeO6K0.25,Eu3+,0.25,,,298,617,,,,,,394,394,465,385,1700000,617,https://doi.org/10.1016/j.ceramint.2020.11.219,"mp-768941,mp-1200112,mp-768907,mp-772918", icsd-421175,Ceramics International,2021
1397,Sr3TeO6Eu0.3,Sr3TeO6,Eu3+,0.3,,,298,617,0.643,0.356,,,,394,,,,1006000,617,https://doi.org/10.1016/j.ceramint.2020.11.219,"mp-768941,mp-1200112,mp-768907,mp-772918", icsd-421175,Ceramics International,2021
1398,Ba0.95Ca2In6O12Eu0.05,Ba0.95Ca2In6O12,Eu3+,0.05,,,298,617,0.331,0.275,,,,393,393,380,465,,617,https://doi.org/10.1111/jace.13511,,,Journal of the American Ceramic Society,2015
1399,Ba0.93Ca2In6O12Eu0.07,Ba0.93Ca2In6O12,Eu3+,0.07,,,298,617,0.384,0.308,,,,393,,,,,617,https://doi.org/10.1111/jace.13511,,,Journal of the American Ceramic Society,2015
1400,Ba0.6Ca2In6O12Eu0.4,Ba0.6Ca2In6O12,Eu3+,0.4,,,298,617,0.594,0.336,,,,393,,,,,617,https://doi.org/10.1111/jace.13511,,,Journal of the American Ceramic Society,2015
1401,Na2Gd0.95PO8MoEu0.05,Na2Gd0.95PO8Mo,Eu3+,0.05,,,298,617,,,,,,396,,,,610000,617,https://doi.org/10.1016/j.jallcom.2017.05.251,,,Journal of Alloys and Compounds,2017
1402,Na2Gd0.9PO8MoEu0.1,Na2Gd0.9PO8Mo,Eu3+,0.1,,,298,617,,,,,,396,,,,618000,617,https://doi.org/10.1016/j.jallcom.2017.05.251,,,Journal of Alloys and Compounds,2017
1403,Na2Gd0.8PO8MoEu0.2,Na2Gd0.8PO8Mo,Eu3+,0.2,,,298,617,,,,,,396,,,,633000,617,https://doi.org/10.1016/j.jallcom.2017.05.251,,,Journal of Alloys and Compounds,2017
1404,Na2Gd0.7PO8MoEu0.3,Na2Gd0.7PO8Mo,Eu3+,0.3,,,298,617,,,,,,396,,,,614000,617,https://doi.org/10.1016/j.jallcom.2017.05.251,,,Journal of Alloys and Compounds,2017
1405,Na2Gd0.6PO8MoEu0.4,Na2Gd0.6PO8Mo,Eu3+,0.4,,,298,617,,,,,,396,,,,613000,617,https://doi.org/10.1016/j.jallcom.2017.05.251,,,Journal of Alloys and Compounds,2017
1406,Na2Gd0.5PO8MoEu0.5,Na2Gd0.5PO8Mo,Eu3+,0.5,,,298,617,0.653,0.346,90,37,455,396,396,467,385,621000,617,https://doi.org/10.1016/j.jallcom.2017.05.251,,,Journal of Alloys and Compounds,2017
1407,Na2Gd0.4PO8MoEu0.6,Na2Gd0.4PO8Mo,Eu3+,0.6,,,298,617,,,,,,396,,,,628000,617,https://doi.org/10.1016/j.jallcom.2017.05.251,,,Journal of Alloys and Compounds,2017
1408,Na2Gd0.3PO8MoEu0.7,Na2Gd0.3PO8Mo,Eu3+,0.7,,,298,617,,,,,,396,,,,622000,617,https://doi.org/10.1016/j.jallcom.2017.05.251,,,Journal of Alloys and Compounds,2017
1409,Na2Gd0.2PO8MoEu0.8,Na2Gd0.2PO8Mo,Eu3+,0.8,,,298,617,,,,,,396,,,,653000,617,https://doi.org/10.1016/j.jallcom.2017.05.251,,,Journal of Alloys and Compounds,2017
1410,Na2Gd0.1PO8MoEu0.9,Na2Gd0.1PO8Mo,Eu3+,0.9,,,298,617,,,,,,396,,,,626000,617,https://doi.org/10.1016/j.jallcom.2017.05.251,,,Journal of Alloys and Compounds,2017
1411,Na2PO8MoEu1,Na2PO8Mo,Eu3+,1,,,298,617,,,,,,396,,,,635000,617,https://doi.org/10.1016/j.jallcom.2017.05.251,,,Journal of Alloys and Compounds,2017
1412,Sc2W3O12Eu0.01,Sc2W3O12,Eu3+,0.01,,,298,617,0.2875,0.3318,,,,264,264,,,303000,617,https://doi.org/10.1016/j.ceramint.2019.02.107,"mp-5516,mp-1219450", icsd-50941 icsd-50940 icsd-391468 icsd-28467 icsd-50942,Ceramics International,2019
1413,Sc2W3O12Eu0.03,Sc2W3O12,Eu3+,0.03,,,298,617,0.3342,0.3178,,,,264,264,,,362000,617,https://doi.org/10.1016/j.ceramint.2019.02.107,"mp-5516,mp-1219450", icsd-50941 icsd-50940 icsd-391468 icsd-28467 icsd-50942,Ceramics International,2019
1414,Sc2W3O12Eu0.05,Sc2W3O12,Eu3+,0.05,,,298,617,0.3395,0.3289,,,,264,264,,,383000,617,https://doi.org/10.1016/j.ceramint.2019.02.107,"mp-5516,mp-1219450", icsd-50941 icsd-50940 icsd-391468 icsd-28467 icsd-50942,Ceramics International,2019
1415,Sc2W3O12Eu0.15,Sc2W3O12,Eu3+,0.15,,,298,617,0.4167,0.3318,,,,264,264,,,395000,617,https://doi.org/10.1016/j.ceramint.2019.02.107,"mp-5516,mp-1219450", icsd-50941 icsd-50940 icsd-391468 icsd-28467 icsd-50942,Ceramics International,2019
1416,Sc2W3O12Eu0.3,Sc2W3O12,Eu3+,0.3,,,298,617,0.5845,0.3349,,,,264,264,,,407000,617,https://doi.org/10.1016/j.ceramint.2019.02.107,"mp-5516,mp-1219450", icsd-50941 icsd-50940 icsd-391468 icsd-28467 icsd-50942,Ceramics International,2019
1417,SrMoO4Eu0.05,SrMoO4,Eu3+,0.05,,,298,617,0.5812,0.3267,,,,272,272,,,510000,617,https://doi.org/10.1016/j.materresbull.2010.12.016,mp-18834, icsd-193794 icsd-250491 icsd-23700 icsd-28025 icsd-194080 icsd-173125 icsd-173120 icsd-245803 icsd-245802 icsd-173122 icsd-239418 icsd-248458 icsd-99089 icsd-194081,Materials Research Bulletin,2011
1418,LiGdW2O8Eu0.05,LiGdW2O8,Eu3+,0.05,,,298,617,0.619,0.345,,,,275,395,465,,,617,https://doi.org/10.1039/C5RA19345A,"mp-1210920,mp-1222332",,RSC Advances,2015
1419,La2.75GaGe5O16Tb0.15Eu0.1,La2.75GaGe5O16,Tb3+,0.15,Eu3+,0.1,298,617,0.4718,0.388,,,,377,377,370,352,950000,544,https://doi.org/10.1039/C4TC01091D,mp-652961, icsd-50521,Journal of Materials Chemistry C,2014
1420,La2.65GaGe5O16Tb0.15Eu0.2,La2.65GaGe5O16,Tb3+,0.15,Eu3+,0.2,298,617,0.5345,0.3694,,,,377,377,370,352,810000,544,https://doi.org/10.1039/C4TC01091D,mp-652961, icsd-50521,Journal of Materials Chemistry C,2014
1421,Ca0.98SrAl2SiO7Eu0.02,Ca0.98SrAl2SiO7,Eu3+,0.02,,,298,617,0.643,0.356,,,,393,393,,,,617,https://doi.org/10.1016/j.physb.2012.04.001,,,Physica B: Condensed Matter,2012
1422,Ca0.94SrAl2SiO7Eu0.06,Ca0.94SrAl2SiO7,Eu3+,0.06,,,298,617,0.645,0.354,,,,393,393,,,,617,https://doi.org/10.1016/j.physb.2012.04.001,,,Physica B: Condensed Matter,2012
1423,Ca0.9SrAl2SiO7Eu0.1,Ca0.9SrAl2SiO7,Eu3+,0.1,,,298,617,0.647,0.352,,,,393,393,464,,,617,https://doi.org/10.1016/j.physb.2012.04.001,,,Physica B: Condensed Matter,2012
1424,Ca0.86SrAl2SiO7Eu0.14,Ca0.86SrAl2SiO7,Eu3+,0.14,,,298,617,0.647,0.353,,,,393,393,,,,617,https://doi.org/10.1016/j.physb.2012.04.001,,,Physica B: Condensed Matter,2012
1425,Ca0.82SrAl2SiO7Eu0.18,Ca0.82SrAl2SiO7,Eu3+,0.18,,,298,617,0.649,0.351,,,,393,393,,,,617,https://doi.org/10.1016/j.physb.2012.04.001,,,Physica B: Condensed Matter,2012
1426,Ca0.78SrAl2SiO7Eu0.22,Ca0.78SrAl2SiO7,Eu3+,0.22,,,298,617,0.65,0.35,47.8,,,393,393,,,,617,https://doi.org/10.1016/j.physb.2012.04.001,,,Physica B: Condensed Matter,2012
1427,LiGd0.9W2O8Eu0.1,LiGd0.9W2O8,Eu3+,0.1,,,298,617,,,,,,395,395,,,535000,617,https://doi.org/10.1039/C6NJ02734B,"mp-1210920,mp-1222332",,New Journal of Chemistry,2016
1428,LiGd0.8W2O8Eu0.2,LiGd0.8W2O8,Eu3+,0.2,,,298,617,,,,,,395,395,,,568000,617,https://doi.org/10.1039/C6NJ02734B,"mp-1210920,mp-1222332",,New Journal of Chemistry,2016
1429,LiGd0.6W2O8Eu0.4,LiGd0.6W2O8,Eu3+,0.4,,,298,617,,,,,,395,395,,,621000,617,https://doi.org/10.1039/C6NJ02734B,"mp-1210920,mp-1222332",,New Journal of Chemistry,2016
1430,LiGd0.4W2O8Eu0.6,LiGd0.4W2O8,Eu3+,0.6,,,298,617,,,,,,395,395,,,637000,617,https://doi.org/10.1039/C6NJ02734B,"mp-1210920,mp-1222332",,New Journal of Chemistry,2016
1431,LiGd0.2W2O8Eu0.8,LiGd0.2W2O8,Eu3+,0.8,,,298,617,0.656,0.334,69,54,498,395,395,465,535,682000,617,https://doi.org/10.1039/C6NJ02734B,"mp-1210920,mp-1222332",,New Journal of Chemistry,2016
1432,LiW2O8Eu1,LiW2O8,Eu3+,1,,,298,617,,,,,,395,395,,,575000,617,https://doi.org/10.1039/C6NJ02734B,"mp-1210920,mp-1222332",,New Journal of Chemistry,2016
1433,Ca5B3O9FBi0.15Eu0.05,Ca5B3O9F,Bi3+,0.15,Eu3+,0.05,298,617,0.44,0.33,,,,322,322,,,1830000,617,https://doi.org/10.1021/acs.chemmater.7b03151,mp-6632, icsd-65763 icsd-69537,Chemistry of Materials,2017
1434,Ca5B3O9FBi0.15Eu0.07,Ca5B3O9F,Bi3+,0.15,Eu3+,0.07,298,617,0.49,0.34,,,,322,322,,,1870000,617,https://doi.org/10.1021/acs.chemmater.7b03151,mp-6632, icsd-65763 icsd-69537,Chemistry of Materials,2017
1435,Ca5B3O9FBi0.15Eu0.1,Ca5B3O9F,Bi3+,0.15,Eu3+,0.1,298,617,0.54,0.34,,,,322,322,,,1900000,617,https://doi.org/10.1021/acs.chemmater.7b03151,mp-6632, icsd-65763 icsd-69537,Chemistry of Materials,2017
1436,Gd1.915MoO6Dy0.075Eu0.01,Gd1.915MoO6,Dy3+,0.075,Eu3+,0.01,298,617,0.29,0.27,,,,393,393,465,,,617,https://doi.org/10.1007/s10853-016-9962-z,mp-582797, icsd-62886,Journal of Materials Science,2016
1437,Gd1.875MoO6Dy0.075Eu0.05,Gd1.875MoO6,Dy3+,0.075,Eu3+,0.05,298,617,0.4,0.29,,,,393,393,465,,5080,617,https://doi.org/10.1007/s10853-016-9962-z,mp-582797, icsd-62886,Journal of Materials Science,2016
1438,Gd1.85MoO6Dy0.075Eu0.075,Gd1.85MoO6,Dy3+,0.075,Eu3+,0.075,298,617,0.39,0.27,,,,393,393,465,,,617,https://doi.org/10.1007/s10853-016-9962-z,mp-582797, icsd-62886,Journal of Materials Science,2016
1439,Gd1.825MoO6Dy0.075Eu0.1,Gd1.825MoO6,Dy3+,0.075,Eu3+,0.1,298,617,0.4,0.27,,,,393,393,465,,,617,https://doi.org/10.1007/s10853-016-9962-z,mp-582797, icsd-62886,Journal of Materials Science,2016
1440,Gd1.8MoO6Dy0.075Eu0.125,Gd1.8MoO6,Dy3+,0.075,Eu3+,0.125,298,617,0.4,0.27,,,,393,393,465,,,617,https://doi.org/10.1007/s10853-016-9962-z,mp-582797, icsd-62886,Journal of Materials Science,2016
1441,KGd0.7TiO4Eu0.3,KGd0.7TiO4,Eu3+,0.3,,,298,617,0.65,0.34,,,,286,,,,,,https://doi.org/10.1039/C3TC32472A,mp-1211763,,Journal of Materials Chemistry C,2014
1442,KGd0.7TiO4Eu0.3,KGd0.7TiO4,Eu3+,0.3,,,298,617,,,91,,,395,,,,1150000,617,https://doi.org/10.1039/C3TC32472A,mp-1211763,,Journal of Materials Chemistry C,2014
1443,NaGd0.7TiO4Eu0.3,NaGd0.7TiO4,Eu3+,0.3,,,298,617,0.662,0.338,,,465,287,287,,,860000,617,https://doi.org/10.1039/C3RA40375K,mp-1211763,,RSC Advances,2013
1444,NaY0.7TiO4Eu0.3,NaY0.7TiO4,Eu3+,0.3,,,298,617,0.663,0.337,,,,287,287,,,850000,617,https://doi.org/10.1039/C3RA40375K,mp-18005, icsd-81538,RSC Advances,2013
1445,Sr2Si5N8Eu0.01,Sr2Si5N8,Eu2+,0.01,,,298,617,0.622,0.377,,,,455,455,,,,617,https://doi.org/10.1016/j.jallcom.2016.01.192,mp-9710, icsd-401500,Journal of Alloys and Compounds,2016
1446,Sr2Si5N8Eu0.02,Sr2Si5N8,Eu2+,0.02,,,298,617,0.628,0.371,,,,455,455,,,,617,https://doi.org/10.1016/j.jallcom.2016.01.192,mp-9710, icsd-401500,Journal of Alloys and Compounds,2016
1447,Sr2Si5N8Eu0.04,Sr2Si5N8,Eu2+,0.04,,,298,617,0.633,0.366,,,,455,455,,,,617,https://doi.org/10.1016/j.jallcom.2016.01.192,mp-9710, icsd-401500,Journal of Alloys and Compounds,2016
1448,Sr2Si5N8Eu0.06,Sr2Si5N8,Eu2+,0.06,,,298,617,0.64,0.359,,,,455,455,,,,617,https://doi.org/10.1016/j.jallcom.2016.01.192,mp-9710, icsd-401500,Journal of Alloys and Compounds,2016
1449,Ba2Y1.6La4Si6O26Eu2.4,Ba2Y1.6La4Si6O26,Eu3+,2.4,,,298,617,,,53.43,,,397,397,,,,617,https://doi.org/10.1016/j.jallcom.2019.02.229,,,Journal of Alloys and Compounds,2019
1450,Ba2Y3.2La2.4Si6O26Eu2.4,Ba2Y3.2La2.4Si6O26,Eu3+,2.4,,,298,617,0.6427,0.3567,67.46,,473,397,397,,,1170000,617,https://doi.org/10.1016/j.jallcom.2019.02.229,,,Journal of Alloys and Compounds,2019
1451,Ba2Y4La1.6Si6O26Eu2.4,Ba2Y4La1.6Si6O26,Eu3+,2.4,,,298,617,,,47.6,,,397,397,,,,617,https://doi.org/10.1016/j.jallcom.2019.02.229,,,Journal of Alloys and Compounds,2019
1452,KBaGd0.5Mo3O12Eu0.5,KBaGd0.5Mo3O12,Eu3+,0.5,,,298,617,0.664,0.335,44.03,,,395,395,463,,597000,617,https://doi.org/10.1016/j.optmat.2018.07.019,mp-1223587,,Optical Materials,2018
1453,KBaGd0.4Mo3O12Eu0.6,KBaGd0.4Mo3O12,Eu3+,0.6,,,298,617,0.669,0.33,47.1,,,395,,,,594000,617,https://doi.org/10.1016/j.optmat.2018.07.019,mp-1223587,,Optical Materials,2018
1454,KBaGd0.3Mo3O12Eu0.7,KBaGd0.3Mo3O12,Eu3+,0.7,,,298,617,0.675,0.325,48.08,,,395,,,,596000,617,https://doi.org/10.1016/j.optmat.2018.07.019,mp-1223587,,Optical Materials,2018
1455,KBaGd0.2Mo3O12Eu0.8,KBaGd0.2Mo3O12,Eu3+,0.8,,,298,617,0.677,0.323,54.45,,510,395,,,,593000,617,https://doi.org/10.1016/j.optmat.2018.07.019,mp-1223587,,Optical Materials,2018
1456,KBaGd0.1Mo3O12Eu0.9,KBaGd0.1Mo3O12,Eu3+,0.9,,,298,617,0.678,0.322,50.51,,,395,,,,589000,617,https://doi.org/10.1016/j.optmat.2018.07.019,mp-1223587,,Optical Materials,2018
1457,KBaMo3O12Eu1,KBaMo3O12,Eu3+,1,,,298,617,0.678,0.322,49,,,395,,,,576000,617,https://doi.org/10.1016/j.optmat.2018.07.019,mp-1223587,,Optical Materials,2018
1458,LiBa0.97PO4Eu0.03,LiBa0.97PO4,Eu3+,0.03,,,298,617,0.68,0.315,,,,394,,,,,,https://doi.org/10.1002/bio.2815,,,Luminescence,2015
1459,CaWO4Eu0.04,CaWO4,Eu3+,0.04,,,298,617,0.265,0.135,,,,276,,,,4600,415,https://doi.org/10.1039/C6RA01862A,"mp-19426,mp-1190383", icsd-60550 icsd-193491 icsd-60548 icsd-60551 icsd-15869 icsd-155423 icsd-193047 icsd-15586 icsd-60549 icsd-18135 icsd-77335 icsd-157428 icsd-291535 icsd-60547 icsd-155791 icsd-238259 icsd-238258,RSC Advances,2016
1460,CaWO4Eu0.04,CaWO4,Eu3+,0.04,,,298,617,,,,,,276,,,,552700,617,https://doi.org/10.1039/C6RA01862A,"mp-19426,mp-1190383", icsd-60550 icsd-193491 icsd-60548 icsd-60551 icsd-15869 icsd-155423 icsd-193047 icsd-15586 icsd-60549 icsd-18135 icsd-77335 icsd-157428 icsd-291535 icsd-60547 icsd-155791 icsd-238259 icsd-238258,RSC Advances,2016
1461,CaWO4Eu0.06,CaWO4,Eu3+,0.06,,,298,617,0.35,0.179,,,,276,,,,3640,415,https://doi.org/10.1039/C6RA01862A,"mp-19426,mp-1190383", icsd-60550 icsd-193491 icsd-60548 icsd-60551 icsd-15869 icsd-155423 icsd-193047 icsd-15586 icsd-60549 icsd-18135 icsd-77335 icsd-157428 icsd-291535 icsd-60547 icsd-155791 icsd-238259 icsd-238258,RSC Advances,2016
1462,CaWO4Eu0.08,CaWO4,Eu3+,0.08,,,298,617,0.486,0.247,,,,276,,,,8320,415,https://doi.org/10.1039/C6RA01862A,"mp-19426,mp-1190383", icsd-60550 icsd-193491 icsd-60548 icsd-60551 icsd-15869 icsd-155423 icsd-193047 icsd-15586 icsd-60549 icsd-18135 icsd-77335 icsd-157428 icsd-291535 icsd-60547 icsd-155791 icsd-238259 icsd-238258,RSC Advances,2016
1463,CaWO4Eu0.12,CaWO4,Eu3+,0.12,,,298,617,0.613,0.301,,,,276,,,,6250,415,https://doi.org/10.1039/C6RA01862A,"mp-19426,mp-1190383", icsd-60550 icsd-193491 icsd-60548 icsd-60551 icsd-15869 icsd-155423 icsd-193047 icsd-15586 icsd-60549 icsd-18135 icsd-77335 icsd-157428 icsd-291535 icsd-60547 icsd-155791 icsd-238259 icsd-238258,RSC Advances,2016
1464,CaWO4Eu0.2,CaWO4,Eu3+,0.2,,,298,617,0.625,0.307,20.3,,,276,,,,4110,415,https://doi.org/10.1039/C6RA01862A,"mp-19426,mp-1190383", icsd-60550 icsd-193491 icsd-60548 icsd-60551 icsd-15869 icsd-155423 icsd-193047 icsd-15586 icsd-60549 icsd-18135 icsd-77335 icsd-157428 icsd-291535 icsd-60547 icsd-155791 icsd-238259 icsd-238258,RSC Advances,2016
1465,CaWO4Tb0.04Eu0.08,CaWO4,Tb3+,0.04,Eu3+,0.08,298,617,0.32,0.324,17.2,,,264,,,,480600,546,https://doi.org/10.1039/C6RA01862A,"mp-19426,mp-1190383", icsd-60550 icsd-193491 icsd-60548 icsd-60551 icsd-15869 icsd-155423 icsd-193047 icsd-15586 icsd-60549 icsd-18135 icsd-77335 icsd-157428 icsd-291535 icsd-60547 icsd-155791 icsd-238259 icsd-238258,RSC Advances,2016
1466,CaWO4Tb0.04Eu0.1,CaWO4,Tb3+,0.04,Eu3+,0.1,298,617,0.434,0.383,,,,264,,,,,,https://doi.org/10.1039/C6RA01862A,"mp-19426,mp-1190383", icsd-60550 icsd-193491 icsd-60548 icsd-60551 icsd-15869 icsd-155423 icsd-193047 icsd-15586 icsd-60549 icsd-18135 icsd-77335 icsd-157428 icsd-291535 icsd-60547 icsd-155791 icsd-238259 icsd-238258,RSC Advances,2016
1467,La3.98GeO8Eu0.006Er0.014,La3.98GeO8,Eu2+,0.006,Er3+,0.014,298,618,0.6176,0.3561,,,,250,,,,,,https://doi.org/10.1002/adfm.202102479,mp-1211987,,Advanced Functional Materials,2021
1468,La3.98GeO8Eu0.006Er0.014,La3.98GeO8,Eu2+,0.006,Er3+,0.014,298,618,0.6153,0.3651,,,,254,,,,898600,624,https://doi.org/10.1002/adfm.202102479,mp-1211987,,Advanced Functional Materials,2021
1469,La3.98GeO8Eu0.006Er0.014,La3.98GeO8,Eu2+,0.006,Er3+,0.014,298,618,0.6092,0.3606,,,,260,,,,,,https://doi.org/10.1002/adfm.202102479,mp-1211987,,Advanced Functional Materials,2021
1470,Y2MoSiO8Eu0.005,Y2MoSiO8,Eu3+,0.005,,,298,618,0.62,0.34,,,,395,,,,,618,https://doi.org/10.1016/j.ceramint.2018.10.050,,,Ceramics International,2019
1471,Y2MoSiO8Eu0.01,Y2MoSiO8,Eu3+,0.01,,,298,618,0.63,0.34,,,,395,,,,,618,https://doi.org/10.1016/j.ceramint.2018.10.050,,,Ceramics International,2019
1472,Y2MoSiO8Eu0.02,Y2MoSiO8,Eu3+,0.02,,,298,618,0.64,0.34,,,,395,,,,,618,https://doi.org/10.1016/j.ceramint.2018.10.050,,,Ceramics International,2019
1473,Y2MoSiO8Eu0.12,Y2MoSiO8,Eu3+,0.12,,,298,618,0.65,0.34,,,,395,395,382,,1059170,618,https://doi.org/10.1016/j.ceramint.2018.10.050,,,Ceramics International,2019
1474,Sr8.96Mg1.5P7O28Eu0.04,Sr8.96Mg1.5P7O28,Eu2+,0.04,,,298,618,0.467,0.4839,17.34,,,430,393,460,,,,https://doi.org/10.1111/jace.16311,,,Journal of the American Ceramic Society,2019
1475,Sr8.91Mg1.5P7O28Eu0.04Ce0.05,Sr8.91Mg1.5P7O28,Eu2+,0.04,Ce3+,0.05,298,618,0.4725,0.4803,,,,430,,,,,,https://doi.org/10.1111/jace.16311,,,Journal of the American Ceramic Society,2019
1476,Sr8.86Mg1.5P7O28Eu0.04Ce0.1,Sr8.86Mg1.5P7O28,Eu2+,0.04,Ce3+,0.1,298,618,0.5062,0.4612,,,,430,,,,,,https://doi.org/10.1111/jace.16311,,,Journal of the American Ceramic Society,2019
1477,Sr8.76Mg1.5P7O28Eu0.04Ce0.2,Sr8.76Mg1.5P7O28,Eu2+,0.04,Ce3+,0.2,298,618,0.5108,0.4578,61.47,,,430,,,,,,https://doi.org/10.1111/jace.16311,,,Journal of the American Ceramic Society,2019
1478,Sr8.66Mg1.5P7O28Eu0.04Ce0.3,Sr8.66Mg1.5P7O28,Eu2+,0.04,Ce3+,0.3,298,618,0.51,0.4578,,,,430,,,,,,https://doi.org/10.1111/jace.16311,,,Journal of the American Ceramic Society,2019
1479,Bi0.5Na0.5TiO3Eu0.25,Bi0.5Na0.5TiO3,Eu3+,0.25,,,298,618,0.67,0.33,50,,,464,464,520,,590000,618,https://doi.org/10.1016/j.matlet.2014.05.212,"mp-39681,mp-1220903,mp-1094149",,Materials Letters,2014
1480,LiYMgWO6Eu0.3,LiYMgWO6,Eu3+,0.3,,,298,618,0.6612,0.3341,,,,395,395,465,,524000,618,https://doi.org/10.1016/j.jallcom.2017.05.027,,,Journal of Alloys and Compounds,2017
1481,LiYMgW0.9Mo0.1O6Eu0.3,LiYMgW0.9Mo0.1O6,Eu3+,0.3,,,298,618,0.6616,0.3336,49.9,,550,395,395,465,,518000,618,https://doi.org/10.1016/j.jallcom.2017.05.027,,,Journal of Alloys and Compounds,2017
1482,LiYMgW0.9Mo0.1O6Eu0.3,LiYMgW0.9Mo0.1O6,Eu3+,0.3,,,298,618,,,65.7,,,466,,,,,,https://doi.org/10.1016/j.jallcom.2017.05.027,,,Journal of Alloys and Compounds,2017
1483,Ca4.7P2SiO12Ce0.03Mn0.03,Ca4.7P2SiO12,Ce3+,0.03,Mn2+,0.03,298,618,0.345,0.225,0.379,,,307,,,,,,https://doi.org/10.1039/C3TC00039G,mp-1227400,,Journal of Materials Chemistry C,2013
1484,Ca4.6P2SiO12Ce0.03Mn0.05,Ca4.6P2SiO12,Ce3+,0.03,Mn2+,0.05,298,618,0.4,0.253,0.371,,535,307,307,,,,603,https://doi.org/10.1039/C3TC00039G,mp-1227400,,Journal of Materials Chemistry C,2013
1485,Ca4.5P2SiO12Ce0.03Mn0.07,Ca4.5P2SiO12,Ce3+,0.03,Mn2+,0.07,298,618,0.474,0.267,0.345,,,307,,,,,,https://doi.org/10.1039/C3TC00039G,mp-1227400,,Journal of Materials Chemistry C,2013
1486,Ca4.35P2SiO12Ce0.03Mn0.1,Ca4.35P2SiO12,Ce3+,0.03,Mn2+,0.1,298,618,0.519,0.281,0.318,,,307,,,,,,https://doi.org/10.1039/C3TC00039G,mp-1227400,,Journal of Materials Chemistry C,2013
1487,Ca4.1P2SiO12Ce0.03Mn0.15,Ca4.1P2SiO12,Ce3+,0.03,Mn2+,0.15,298,618,0.538,0.287,0.287,,,307,,,,,,https://doi.org/10.1039/C3TC00039G,mp-1227400,,Journal of Materials Chemistry C,2013
1488,Li3BaSrLa2.4W8O32Eu0.2,Li3BaSrLa2.4W8O32,Eu3+,0.2,,,298,618,0.6635,0.3352,,,,396,396,,,,618,https://doi.org/10.1039/C5TC03165F,,,Journal of Materials Chemistry C,2015
1489,Li3BaSrLa1.8W8O32Eu0.4,Li3BaSrLa1.8W8O32,Eu3+,0.4,,,298,618,0.6691,0.3302,,,,396,396,,,,618,https://doi.org/10.1039/C5TC03165F,,,Journal of Materials Chemistry C,2015
1490,Li3BaSrLa1.2W8O32Eu0.6,Li3BaSrLa1.2W8O32,Eu3+,0.6,,,298,618,0.6678,0.3316,,,,396,396,,,,618,https://doi.org/10.1039/C5TC03165F,,,Journal of Materials Chemistry C,2015
1491,Li3BaSrLa0.9W8O32Eu0.7,Li3BaSrLa0.9W8O32,Eu3+,0.7,,,298,618,0.6701,0.3293,,,,396,396,,,,618,https://doi.org/10.1039/C5TC03165F,,,Journal of Materials Chemistry C,2015
1492,Li3BaSrLa0.6W8O32Eu0.8,Li3BaSrLa0.6W8O32,Eu3+,0.8,,,298,618,0.6704,0.3291,,,,396,396,,,,618,https://doi.org/10.1039/C5TC03165F,,,Journal of Materials Chemistry C,2015
1493,Li3BaSrLa0.3W8O32Eu0.9,Li3BaSrLa0.3W8O32,Eu3+,0.9,,,298,618,0.6709,0.3285,28.36,,475,396,396,466,,,618,https://doi.org/10.1039/C5TC03165F,,,Journal of Materials Chemistry C,2015
1494,Li3BaSrW8O32Eu1,Li3BaSrW8O32,Eu3+,1,,,298,618,0.67,0.3293,,,,396,396,,,,618,https://doi.org/10.1039/C5TC03165F,,,Journal of Materials Chemistry C,2015
1495,Ba2Y3Si3O12FEu0.01,Ba2Y3Si3O12F,Eu2+,0.01,,,298,618,0.37,0.336,11.2,4.9,370,350,,,,379.8,470,https://doi.org/10.1039/C6TC04350J,,,Journal of Materials Chemistry C,2017
