Repository: zzzmmp/AIPD-Mid

File: data/4.csv (part 10 of 10)
41,K2YWPO8Tm0.01Dy0.01,K2YWPO8,Tm3+,0.01,Dy3+,0.01,298,572,0.385,0.415,,,,350,,,,35810,451,https://doi.org/10.1016/j.jlumin.2016.03.020,,,Journal of Luminescence,2016
42,K2YWPO8Tm0.01Dy0.05,K2YWPO8,Tm3+,0.01,Dy3+,0.05,298,572,0.35,0.381,,,,350,,,,25160,451,https://doi.org/10.1016/j.jlumin.2016.03.020,,,Journal of Luminescence,2016
43,K2YWPO8Tm0.01Dy0.1,K2YWPO8,Tm3+,0.01,Dy3+,0.1,298,572,0.358,0.387,,,,350,,,,17850,451,https://doi.org/10.1016/j.jlumin.2016.03.020,,,Journal of Luminescence,2016
44,K2YWPO8Tm0.01Dy0.2,K2YWPO8,Tm3+,0.01,Dy3+,0.2,298,572,0.336,0.355,,,,350,,,,8870,451,https://doi.org/10.1016/j.jlumin.2016.03.020,,,Journal of Luminescence,2016
1496,Ba2Y3Si3O12FEu0.02,Ba2Y3Si3O12F,Eu2+,0.02,,,298,618,0.416,0.38,8.8,4.4,,350,,,,,,https://doi.org/10.1039/C6TC04350J,,,Journal of Materials Chemistry C,2017
1497,Ba2Y3Si3O12FEu0.04,Ba2Y3Si3O12F,Eu2+,0.04,,,298,618,0.474,0.4,6,3.6,,350,,,,,,https://doi.org/10.1039/C6TC04350J,,,Journal of Materials Chemistry C,2017
1498,ZnOEu0.004,ZnO,Eu3+,0.004,,,298,618,,,7.8,,,466,466,,,1306000,618,https://doi.org/10.1016/j.saa.2017.03.067,"mp-2133,mp-1986,mp-1093993,mp-2229,mp-997630,mp-1245209,mp-1245109,mp-1245015,mp-1017539,mp-1245255,mp-13161", icsd-656331 icsd-166355 icsd-185828 icsd-67848 icsd-184079 icsd-236754 icsd-166353 icsd-65119 icsd-193696 icsd-182356 icsd-180052 icsd-166356 icsd-195802 icsd-82028 icsd-94002 icsd-165014 icsd-164209 icsd-647667 icsd-161836 icsd-67454 icsd-154488 icsd-41488 icsd-157132 icsd-164690 icsd-185829 icsd-155780 icsd-154487 icsd-65122 icsd-157133 icsd-184674 icsd-57478 icsd-181731 icsd-163380 icsd-154490 icsd-52362 icsd-65120 icsd-26170 icsd-191642 icsd-57450 icsd-182355 icsd-162843 icsd-236619 icsd-165009 icsd-184793 icsd-157724 icsd-76641 icsd-29272 icsd-165011 icsd-189104 icsd-67849 icsd-65121 icsd-165013 icsd-165010 icsd-166354 icsd-167690 icsd-165002 icsd-31060 icsd-154489 icsd-154486 icsd-165012 icsd-181473 icsd-185827 icsd-31052 icsd-647681 icsd-82029 icsd-166243 icsd-34477 icsd-94004 icsd-169463 icsd-162753 icsd-647683 icsd-182357 icsd-163383 icsd-187457 icsd-190806 icsd-190802 icsd-38222 icsd-166359 icsd-182358 icsd-166358 icsd-57156 icsd-190804 icsd-166360 icsd-182359 icsd-190807 icsd-163381 icsd-190803 icsd-190805 icsd-166357 icsd-181039 icsd-182360 icsd-163382,Spectrochimica Acta - Part A: Molecular and Biomolecular Spectroscopy,2017
1499,Cd2V2O7Eu0.02,Cd2V2O7,Eu3+,0.02,,,298,618,0.607,0.387,,,393,375,,,,510000,618,https://doi.org/10.1016/j.ceramint.2018.02.173,mp-18740, icsd-24191 icsd-62081,Ceramics International,2018
1500,Cd2V2O7Li0.04Eu0.02,Cd2V2O7Li0.04,Eu3+,0.02,,,298,618,0.613,0.382,,,398,375,,,,825000,618,https://doi.org/10.1016/j.ceramint.2018.02.173,mp-18740, icsd-24191 icsd-62081,Ceramics International,2018
1501,KLa0.97Mo2O8Eu0.03,KLa0.97Mo2O8,Eu3+,0.03,,,298,618,0.646,0.351,,,,465,465,,,,618,https://doi.org/10.1016/j.spmi.2015.06.041,mp-1211443,,Superlattices and Microstructures,2015
1502,KLa0.93Mo2O8Eu0.07,KLa0.93Mo2O8,Eu3+,0.07,,,298,618,0.648,0.348,,,,465,465,,,,618,https://doi.org/10.1016/j.spmi.2015.06.041,mp-1211443,,Superlattices and Microstructures,2015
1503,KLa0.89Mo2O8Eu0.11,KLa0.89Mo2O8,Eu3+,0.11,,,298,618,0.645,0.352,,,,465,465,,,,618,https://doi.org/10.1016/j.spmi.2015.06.041,mp-1211443,,Superlattices and Microstructures,2015
1504,KLa0.85Mo2O8Eu0.15,KLa0.85Mo2O8,Eu3+,0.15,,,298,618,0.651,0.353,,,,465,465,394,,,618,https://doi.org/10.1016/j.spmi.2015.06.041,mp-1211443,,Superlattices and Microstructures,2015
1505,KLa0.81Mo2O8Eu0.19,KLa0.81Mo2O8,Eu3+,0.19,,,298,618,0.653,0.347,,,,465,465,,,,618,https://doi.org/10.1016/j.spmi.2015.06.041,mp-1211443,,Superlattices and Microstructures,2015
1506,KLa0.77Mo2O8Eu0.23,KLa0.77Mo2O8,Eu3+,0.23,,,298,618,0.649,0.351,,,,465,465,,,,618,https://doi.org/10.1016/j.spmi.2015.06.041,mp-1211443,,Superlattices and Microstructures,2015
1507,Ba2Bi0.95V3O11Eu0.05,Ba2Bi0.95V3O11,Eu3+,0.05,,,298,619,,,,,,394,394,465,,1040000,619,https://doi.org/10.1016/j.dyepig.2016.04.052,mp-559941 , icsd-78156,Dyes and Pigments,2016
1508,Ba2Bi0.8V3O11Eu0.2,Ba2Bi0.8V3O11,Eu3+,0.2,,,298,619,,,,,,394,394,465,,1000000,619,https://doi.org/10.1016/j.dyepig.2016.04.052,mp-559941 , icsd-78156,Dyes and Pigments,2016
1509,Ba2Bi0.6V3O11Eu0.4,Ba2Bi0.6V3O11,Eu3+,0.4,,,298,619,,,,,,394,394,465,,1000000,619,https://doi.org/10.1016/j.dyepig.2016.04.052,mp-559941 , icsd-78156,Dyes and Pigments,2016
1510,Ba2Bi0.4V3O11Eu0.6,Ba2Bi0.4V3O11,Eu3+,0.6,,,298,619,0.65,0.35,,,451,394,394,465,,960000,619,https://doi.org/10.1016/j.dyepig.2016.04.052,mp-559941 , icsd-78156,Dyes and Pigments,2016
1511,Ba2Bi0.2V3O11Eu0.8,Ba2Bi0.2V3O11,Eu3+,0.8,,,298,619,,,,,,394,394,465,,570000,619,https://doi.org/10.1016/j.dyepig.2016.04.052,mp-559941 , icsd-78156,Dyes and Pigments,2016
1512,Ba2V3O11Eu1,Ba2V3O11,Eu3+,1,,,298,619,,,,,,394,394,465,,190000,619,https://doi.org/10.1016/j.dyepig.2016.04.052,mp-559941 , icsd-78156,Dyes and Pigments,2016
1513,Na2Y1.9B2O7Eu0.05,Na2Y1.9B2O7,Eu3+,0.05,,,298,619,0.649,0.35,,,,395,,,,1720000,619,https://doi.org/10.1016/j.jlumin.2018.09.008,mp-6331, icsd-191128 icsd-245226 icsd-99206,Journal of Luminescence,2019
1514,Na2Y1.7B2O7Eu0.15,Na2Y1.7B2O7,Eu3+,0.15,,,298,619,0.651,0.347,,,,395,,,,1710000,619,https://doi.org/10.1016/j.jlumin.2018.09.008,mp-6331, icsd-191128 icsd-245226 icsd-99206,Journal of Luminescence,2019
1515,Na2Y1.5B2O7Eu0.25,Na2Y1.5B2O7,Eu3+,0.25,,,298,619,0.652,0.347,,,,395,,,,1690000,619,https://doi.org/10.1016/j.jlumin.2018.09.008,mp-6331, icsd-191128 icsd-245226 icsd-99206,Journal of Luminescence,2019
1516,Na2Y1.3B2O7Eu0.35,Na2Y1.3B2O7,Eu3+,0.35,,,298,619,0.652,0.347,36.6,,393,395,395,384,,1590000,619,https://doi.org/10.1016/j.jlumin.2018.09.008,mp-6331, icsd-191128 icsd-245226 icsd-99206,Journal of Luminescence,2019
1517,Na2Y1.1B2O7Eu0.45,Na2Y1.1B2O7,Eu3+,0.45,,,298,619,0.652,0.347,,,,395,,,,1550000,619,https://doi.org/10.1016/j.jlumin.2018.09.008,mp-6331, icsd-191128 icsd-245226 icsd-99206,Journal of Luminescence,2019
1518,Na2YB2O7Eu0.5,Na2YB2O7,Eu3+,0.5,,,298,619,0.652,0.347,,,,395,,,,1510000,619,https://doi.org/10.1016/j.jlumin.2018.09.008,mp-6331, icsd-191128 icsd-245226 icsd-99206,Journal of Luminescence,2019
1519,Sr1.98Si5N8Eu0.04,Sr1.98Si5N8,Eu2+,0.04,,,298,619,0.638,0.359,,61,,460,460,320,,,619,https://doi.org/10.1016/j.jlumin.2009.03.008,mp-9710, icsd-401500,Journal of Luminescence,2010
1520,SrSEu0.01,SrS,Eu2+,0.01,,,298,619,,,31.3,,,350,,,,,,https://doi.org/10.1016/j.radmeas.2009.09.010,"mp-1087,mp-10627", icsd-651057 icsd-651060 icsd-659132 icsd-53941 icsd-182724 icsd-651062 icsd-290055 icsd-52112 icsd-28900 icsd-651059 icsd-30239 icsd-651061 icsd-164143 icsd-651056 icsd-651068 icsd-249177 icsd-651054 icsd-164144 icsd-52111,Radiation Measurements,2010
1521,YVO4Eu0.05,YVO4,Eu3+,0.05,,,298,619,0.675,0.301,70,,,291,291,,,,619,https://doi.org/10.1021/ic100953m,mp-19133, icsd-15604 icsd-107638 icsd-246709 icsd-26894 icsd-78074 icsd-2504 icsd-174549 icsd-246708 icsd-36060,Inorganic Chemistry,2010
1522,Y0.99VO4Eu0.01,Y0.99VO4,Eu3+,0.01,,,298,619,0.6675,0.327,,,,172,,,,,,https://doi.org/10.1021/cm061042a,mp-19133, icsd-15604 icsd-107638 icsd-246709 icsd-26894 icsd-78074 icsd-2504 icsd-174549 icsd-246708 icsd-36060,Chemistry of Materials,2007
1523,Y0.97VO4Eu0.03,Y0.97VO4,Eu3+,0.03,,,298,619,0.6705,0.3275,,,,172,,,,,,https://doi.org/10.1021/cm061042a,mp-19133, icsd-15604 icsd-107638 icsd-246709 icsd-26894 icsd-78074 icsd-2504 icsd-174549 icsd-246708 icsd-36060,Chemistry of Materials,2007
1524,Y0.95VO4Eu0.05,Y0.95VO4,Eu3+,0.05,,,298,619,0.6718,0.3275,,,,172,,,,,,https://doi.org/10.1021/cm061042a,mp-19133, icsd-15604 icsd-107638 icsd-246709 icsd-26894 icsd-78074 icsd-2504 icsd-174549 icsd-246708 icsd-36060,Chemistry of Materials,2007
1525,Y0.93VO4Eu0.07,Y0.93VO4,Eu3+,0.07,,,298,619,0.6735,0.3269,,,,172,,,,,,https://doi.org/10.1021/cm061042a,mp-19133, icsd-15604 icsd-107638 icsd-246709 icsd-26894 icsd-78074 icsd-2504 icsd-174549 icsd-246708 icsd-36060,Chemistry of Materials,2007
1526,Y0.91VO4Eu0.09,Y0.91VO4,Eu3+,0.09,,,298,619,0.6748,0.3262,,,,172,,,,,,https://doi.org/10.1021/cm061042a,mp-19133, icsd-15604 icsd-107638 icsd-246709 icsd-26894 icsd-78074 icsd-2504 icsd-174549 icsd-246708 icsd-36060,Chemistry of Materials,2007
1527,Y0.95V0.8P0.2O4Eu0.05,Y0.95V0.8P0.2O4,Eu3+,0.05,,,298,619,0.6691,0.3283,,,,172,,,,,,https://doi.org/10.1021/cm061042a,mp-19133, icsd-15604 icsd-107638 icsd-246709 icsd-26894 icsd-78074 icsd-2504 icsd-174549 icsd-246708 icsd-36060,Chemistry of Materials,2007
1528,Y0.95V0.6P0.4O4Eu0.05,Y0.95V0.6P0.4O4,Eu3+,0.05,,,298,619,0.6651,0.3295,,,,172,,,,,,https://doi.org/10.1021/cm061042a,mp-19133, icsd-15604 icsd-107638 icsd-246709 icsd-26894 icsd-78074 icsd-2504 icsd-174549 icsd-246708 icsd-36060,Chemistry of Materials,2007
1529,Y0.95V0.4P0.6O4Eu0.05,Y0.95V0.4P0.6O4,Eu3+,0.05,,,298,619,0.6572,0.3311,,,,172,,,,,,https://doi.org/10.1021/cm061042a,mp-19133, icsd-15604 icsd-107638 icsd-246709 icsd-26894 icsd-78074 icsd-2504 icsd-174549 icsd-246708 icsd-36060,Chemistry of Materials,2007
1530,Y0.95PO4Eu0.05,Y0.95PO4,Eu3+,0.05,,,298,619,0.5946,0.3393,,,,172,,,,,,https://doi.org/10.1021/cm061042a,"mp-5132,mp-1232370", icsd-201131 icsd-56113 icsd-184543 icsd-24514 icsd-28554 icsd-79754,Chemistry of Materials,2007
1531,Y0.75Gd0.2V0.6P0.4O4Eu0.05,Y0.75Gd0.2V0.6P0.4O4,Eu3+,0.05,,,298,619,0.6614,0.3286,,,,172,,,,,,https://doi.org/10.1021/cm061042a,mp-19133, icsd-15604 icsd-107638 icsd-246709 icsd-26894 icsd-78074 icsd-2504 icsd-174549 icsd-246708 icsd-36060,Chemistry of Materials,2007
1532,Y0.55Gd0.4V0.6P0.4O4Eu0.05,Y0.55Gd0.4V0.6P0.4O4,Eu3+,0.05,,,298,619,0.6608,0.3286,,,,172,,,,,,https://doi.org/10.1021/cm061042a,mp-19133, icsd-15604 icsd-107638 icsd-246709 icsd-26894 icsd-78074 icsd-2504 icsd-174549 icsd-246708 icsd-36060,Chemistry of Materials,2007
1533,Y0.35Gd0.6V0.6P0.4O4Eu0.05,Y0.35Gd0.6V0.6P0.4O4,Eu3+,0.05,,,298,619,0.6599,0.3282,,,,172,,,,,,https://doi.org/10.1021/cm061042a,mp-19133, icsd-15604 icsd-107638 icsd-246709 icsd-26894 icsd-78074 icsd-2504 icsd-174549 icsd-246708 icsd-36060,Chemistry of Materials,2007
1534,Y0.15Gd0.8V0.6P0.4O4Eu0.05,Y0.15Gd0.8V0.6P0.4O4,Eu3+,0.05,,,298,619,0.6524,0.3262,,,,172,,,,,,https://doi.org/10.1021/cm061042a,mp-19133, icsd-15604 icsd-107638 icsd-246709 icsd-26894 icsd-78074 icsd-2504 icsd-174549 icsd-246708 icsd-36060,Chemistry of Materials,2007
1535,Gd0.95V0.6P0.4O4Eu0.05,Gd0.95V0.6P0.4O4,Eu3+,0.05,,,298,619,0.6338,0.3229,,,,172,,,,,,https://doi.org/10.1021/cm061042a,mp-22024, icsd-15607 icsd-238224 icsd-238223 icsd-152692 icsd-81703 icsd-186232 icsd-186231,Chemistry of Materials,2007
1536,SrSEu0.01,SrS,Eu2+,0.01,,,298,619,,,31.3,,,351,,,,,,https://doi.org/10.1016/j.radmeas.2009.09.010,"mp-1087,mp-10627", icsd-651057 icsd-651060 icsd-659132 icsd-53941 icsd-182724 icsd-651062 icsd-290055 icsd-52112 icsd-28900 icsd-651059 icsd-30239 icsd-651061 icsd-164143 icsd-651056 icsd-651068 icsd-249177 icsd-651054 icsd-164144 icsd-52111,Radiation Measurements,2010
1537,Rb3LuV2O8Eu0.02,Rb3LuV2O8,Eu3+,0.02,,,298,619,,,,,,320,,,,22910,500,https://doi.org/10.1021/acs.inorgchem.0c00015,mp-1209398,,Inorganic Chemistry,2020
1538,Rb3LuV2O8Eu0.05,Rb3LuV2O8,Eu3+,0.05,,,298,619,,,,,,320,,,,21440,500,https://doi.org/10.1021/acs.inorgchem.0c00015,mp-1209398,,Inorganic Chemistry,2020
1539,Rb3LuV2O8Eu0.08,Rb3LuV2O8,Eu3+,0.08,,,298,619,0.393,0.383,,,460,320,,,,20270,500,https://doi.org/10.1021/acs.inorgchem.0c00015,mp-1209398,,Inorganic Chemistry,2020
1540,Rb3LuV2O8Eu0.1,Rb3LuV2O8,Eu3+,0.1,,,298,619,,,,,,320,,,,19420,500,https://doi.org/10.1021/acs.inorgchem.0c00015,mp-1209398,,Inorganic Chemistry,2020
1541,Rb3LuV2O8Eu0.15,Rb3LuV2O8,Eu3+,0.15,,,298,619,,,,,,320,,,,18760,500,https://doi.org/10.1021/acs.inorgchem.0c00015,mp-1209398,,Inorganic Chemistry,2020
1542,Rb3LuV2O8Eu0.2,Rb3LuV2O8,Eu3+,0.2,,,298,619,,,,,485,320,,,,17510,500,https://doi.org/10.1021/acs.inorgchem.0c00015,mp-1209398,,Inorganic Chemistry,2020
1543,Ca3Y0.44Ga3B4O15Tb0.5Eu0.06,Ca3Y0.44Ga3B4O15,Tb3+,0.5,Eu3+,0.06,298,619,0.48,0.47,,,,369,,,,800000,542,https://doi.org/10.1039/C6DT04304F,mp-695475,,Dalton Transactions,2017
1544,Ca3Y0.42Ga3B4O15Tb0.5Eu0.08,Ca3Y0.42Ga3B4O15,Tb3+,0.5,Eu3+,0.08,298,619,0.52,0.46,,,,369,,,,670000,542,https://doi.org/10.1039/C6DT04304F,mp-695475,,Dalton Transactions,2017
1545,Ca3Y0.4Ga3B4O15Tb0.5Eu0.1,Ca3Y0.4Ga3B4O15,Tb3+,0.5,Eu3+,0.1,298,619,0.52,0.44,65,,510,369,,,,600000,542,https://doi.org/10.1039/C6DT04304F,mp-695475,,Dalton Transactions,2017
1546,Ca3Y0.2Ga3B4O15Tb0.5Eu0.3,Ca3Y0.2Ga3B4O15,Tb3+,0.5,Eu3+,0.3,298,619,0.61,0.38,,,,369,,,,,,https://doi.org/10.1039/C6DT04304F,mp-695475,,Dalton Transactions,2017
1547,Ca3Y0.7Ga3B4O15Eu0.3,Ca3Y0.7Ga3B4O15,Eu3+,0.3,,,298,619,0.65,0.35,,,,369,,,,,,https://doi.org/10.1039/C6DT04304F,mp-695475,,Dalton Transactions,2017
1548,Sr9Mg1.5P7O28Eu0.02,Sr9Mg1.5P7O28,Eu2+,0.02,,,298,620,,,,,,460,,,,2402,620,https://doi.org/10.1021/acsami.5b06961,,,ACS Applied Materials &amp; Interfaces,2015
1549,Sr9Mg1.5P7O28Eu0.04,Sr9Mg1.5P7O28,Eu2+,0.04,,,298,620,,,,,,460,,,,2269,620,https://doi.org/10.1021/acsami.5b06961,,,ACS Applied Materials &amp; Interfaces,2015
1550,Sr9Mg1.5P7O28Eu0.06,Sr9Mg1.5P7O28,Eu2+,0.06,,,298,620,0.492,0.478,42.6,26.9,382,460,460,,,2135,620,https://doi.org/10.1021/acsami.5b06961,,,ACS Applied Materials &amp; Interfaces,2015
1551,Sr9Mg1.5P7O28Eu0.06,Sr9Mg1.5P7O28,Eu2+,0.06,,,300,620,0.465,0.511,,,,460,,,,,,https://doi.org/10.1021/acsami.5b06961,,,ACS Applied Materials &amp; Interfaces,2015
1552,Sr9Mg1.5P7O28Eu0.06,Sr9Mg1.5P7O28,Eu2+,0.06,,,323,620,0.462,0.514,,,,460,,,,,,https://doi.org/10.1021/acsami.5b06961,,,ACS Applied Materials &amp; Interfaces,2015
1553,Sr9Mg1.5P7O28Eu0.06,Sr9Mg1.5P7O28,Eu2+,0.06,,,348,620,0.459,0.516,,,,460,,,,,,https://doi.org/10.1021/acsami.5b06961,,,ACS Applied Materials &amp; Interfaces,2015
1554,Sr9Mg1.5P7O28Eu0.06,Sr9Mg1.5P7O28,Eu2+,0.06,,,373,620,0.459,0.517,,,,460,,,,,,https://doi.org/10.1021/acsami.5b06961,,,ACS Applied Materials &amp; Interfaces,2015
1555,Sr9Mg1.P7O28Eu0.06,Sr9Mg1.P7O28,Eu2+,0.06,,,398,620,0.463,0.514,,,,460,,,,,,https://doi.org/10.1021/acsami.5b06961,,,ACS Applied Materials &amp; Interfaces,2015
1556,Sr9Mg1.5P7O28Eu0.06,Sr9Mg1.5P7O28,Eu2+,0.06,,,423,620,0.468,0.51,,,,460,,,,,,https://doi.org/10.1021/acsami.5b06961,,,ACS Applied Materials &amp; Interfaces,2015
1557,Sr9Mg1.5P7O28Eu0.06,Sr9Mg1.5P7O28,Eu2+,0.06,,,448,620,0.471,0.509,,,,460,,,,,,https://doi.org/10.1021/acsami.5b06961,,,ACS Applied Materials &amp; Interfaces,2015
1558,Sr9Mg1.5P7O28Eu0.08,Sr9Mg1.5P7O28,Eu2+,0.08,,,298,620,,,,,,460,,,,1974,620,https://doi.org/10.1021/acsami.5b06961,,,ACS Applied Materials &amp; Interfaces,2015
1559,Sr9Mg1.5P7O28Eu0.1,Sr9Mg1.5P7O28,Eu2+,0.1,,,298,620,,,,,,460,,,,1806,620,https://doi.org/10.1021/acsami.5b06961,,,ACS Applied Materials &amp; Interfaces,2015
1560,Sr9Mg1.5P7O28Eu0.12,Sr9Mg1.5P7O28,Eu2+,0.12,,,298,620,,,,,,460,,,,1658,620,https://doi.org/10.1021/acsami.5b06961,,,ACS Applied Materials &amp; Interfaces,2015
1561,Sr9Mg1.5P7O28Eu0.14,Sr9Mg1.5P7O28,Eu2+,0.14,,,298,620,,,,,,460,,,,1517,620,https://doi.org/10.1021/acsami.5b06961,,,ACS Applied Materials &amp; Interfaces,2015
1562,Ca3Y0.5Al3B4O15Eu0.5,Ca3Y0.5Al3B4O15,Eu3+,0.5,,,298,620,0.652,0.342,,,,254,,,,,,https://doi.org/10.1364/OE.19.0000A1,mp-694012,,Optics Express,2010
1563,CaGd7.6Si6O26Ce0.05Mn0.5,CaGd7.6Si6O26,Ce3+,0.05,Mn2+,0.5,298,620,0.574,0.395,15.6,,,287,287,,,,620,https://doi.org/10.1039/C1JM11650A,,,Journal of Materials Chemistry,2011
1564,YP0.8V0.2O4Dy0.005Eu0.005,YP0.8V0.2O4,Dy3+,0.005,Eu3+,0.005,298,620,0.43,0.33,,,,270,,,,,,https://doi.org/10.1039/C3TC31586J,"mvc-15449,mvc-16805,mvc-4606",,Journal of Materials Chemistry C,2014
1565,YP0.8V0.2O4Dy0.005Eu0.0075,YP0.8V0.2O4,Dy3+,0.005,Eu3+,0.0075,298,620,0.4,0.28,,,,270,,,,,,https://doi.org/10.1039/C3TC31586J,"mvc-15449,mvc-16805,mvc-4606",,Journal of Materials Chemistry C,2014
1566,YP0.8V0.2O4Dy0.005Eu0.01,YP0.8V0.2O4,Dy3+,0.005,Eu3+,0.01,298,620,0.44,0.29,,,,270,,,,,,https://doi.org/10.1039/C3TC31586J,"mvc-15449,mvc-16805,mvc-4606",,Journal of Materials Chemistry C,2014
1567,YP0.8V0.2O4Dy0.005Eu0.015,YP0.8V0.2O4,Dy3+,0.005,Eu3+,0.015,298,620,0.5,0.31,,,,270,,,,,,https://doi.org/10.1039/C3TC31586J,"mvc-15449,mvc-16805,mvc-4606",,Journal of Materials Chemistry C,2014
1568,YP0.8V0.2O4Dy0.005Eu0.02,YP0.8V0.2O4,Dy3+,0.005,Eu3+,0.02,298,620,0.52,0.33,,,,270,,,,,,https://doi.org/10.1039/C3TC31586J,"mvc-15449,mvc-16805,mvc-4606",,Journal of Materials Chemistry C,2014
1569,YP0.8V0.2O4Dy0.005Eu0.03,YP0.8V0.2O4,Dy3+,0.005,Eu3+,0.03,298,620,0.57,0.33,,,,270,,,,,,https://doi.org/10.1039/C3TC31586J,"mvc-15449,mvc-16805,mvc-4606",,Journal of Materials Chemistry C,2014
1570,Sr2.895ScP3O12Eu0.005Mn0.03,Sr2.895ScP3O12,Eu2+,0.005,Mn2+,0.03,298,620,0.394,0.402,14,,,350,,,,510,500,https://doi.org/10.1039/C3DT32946A,,,Dalton Transactions,2013
1571,Sr2.865ScP3O12Eu0.005Mn0.04,Sr2.865ScP3O12,Eu2+,0.005,Mn2+,0.04,298,620,0.414,0.395,14.8,,,350,,,,500,500,https://doi.org/10.1039/C3DT32946A,,,Dalton Transactions,2013
1572,Sr2.805ScP3O12Eu0.005Mn0.06,Sr2.805ScP3O12,Eu2+,0.005,Mn2+,0.06,298,620,0.44,0.393,14.3,,,350,,,,480,500,https://doi.org/10.1039/C3DT32946A,,,Dalton Transactions,2013
1573,Sr2.745ScP3O12Eu0.005Mn0.08,Sr2.745ScP3O12,Eu2+,0.005,Mn2+,0.08,298,620,0.461,0.379,12,,,350,,,,375,500,https://doi.org/10.1039/C3DT32946A,,,Dalton Transactions,2013
1574,Sr2.685ScP3O12Eu0.005Mn0.1,Sr2.685ScP3O12,Eu2+,0.005,Mn2+,0.1,298,620,0.472,0.366,9.4,,,350,,,,297,500,https://doi.org/10.1039/C3DT32946A,,,Dalton Transactions,2013
1575,Sr3Sc3.988O9Ce0.012,Sr3Sc3.988O9,Ce3+,0.012,,,298,620,,,53,,363,425,425,,,,620,https://doi.org/10.1039/C7TC03203J,,,Journal of Materials Chemistry C,2017
1576,Ca5P3O12FTb0.04Eu0.04,Ca5P3O12F,Tb3+,0.04,Eu3+,0.04,298,620,0.262,0.249,,,,255,,,,,,https://doi.org/10.1039/C3DT52231H,"mp-6473,mp-1227110", icsd-240629 icsd-94082 icsd-24236 icsd-38118 icsd-240658 icsd-163790 icsd-236762 icsd-94081 icsd-94083 icsd-30261 icsd-56314 icsd-84227 icsd-180314 icsd-193552 icsd-262707 icsd-52385 icsd-240657 icsd-56313,Dalton Transactions,2014
1577,Ca5P3O12FTb0.04Eu0.06,Ca5P3O12F,Tb3+,0.04,Eu3+,0.06,298,620,0.286,0.25,,,,255,,,,,,https://doi.org/10.1039/C3DT52231H,"mp-6473,mp-1227110", icsd-240629 icsd-94082 icsd-24236 icsd-38118 icsd-240658 icsd-163790 icsd-236762 icsd-94081 icsd-94083 icsd-30261 icsd-56314 icsd-84227 icsd-180314 icsd-193552 icsd-262707 icsd-52385 icsd-240657 icsd-56313,Dalton Transactions,2014
1578,Sr1.96Si5N8Eu0.04,Sr1.96Si5N8,Eu2+,0.04,,,298,620,0.626,0.371,63,,573,450,,,,,,https://doi.org/10.1111/j.1744-7402.2009.02370.x,mp-9710, icsd-401500,International Journal of Applied Ceramic Technology,2009
1579,Ba3Gd0.9KP3O12FTb0.05Eu0.05,Ba3Gd0.9KP3O12F,Tb3+,0.05,Eu3+,0.05,298,620,0.401,0.339,6.45,,,276,276,,,,620,https://doi.org/10.1039/C5RA11844A,,,RSC Advances,2015
1580,Ba3Gd0.85KP3O12FTb0.05Eu0.1,Ba3Gd0.85KP3O12F,Tb3+,0.05,Eu3+,0.1,298,620,0.465,0.345,5.18,,,276,276,,,,620,https://doi.org/10.1039/C5RA11844A,,,RSC Advances,2015
1581,Ba3Gd0.75KP3O12FTb0.05Eu0.2,Ba3Gd0.75KP3O12F,Tb3+,0.05,Eu3+,0.2,298,620,0.511,0.341,4.32,,,276,276,,,,620,https://doi.org/10.1039/C5RA11844A,,,RSC Advances,2015
1582,Ba3Gd0.65KP3O12FTb0.05Eu0.3,Ba3Gd0.65KP3O12F,Tb3+,0.05,Eu3+,0.3,298,620,0.529,0.339,3.29,,,276,276,,,,620,https://doi.org/10.1039/C5RA11844A,,,RSC Advances,2015
1583,Ba3Gd0.55KP3O12FTb0.05Eu0.4,Ba3Gd0.55KP3O12F,Tb3+,0.05,Eu3+,0.4,298,620,0.521,0.335,2.17,,,276,276,,,,620,https://doi.org/10.1039/C5RA11844A,,,RSC Advances,2015
1584,NaCa0.86PO4Tb0.04Eu0.1,NaCa0.86PO4,Tb3+,0.04,Eu3+,0.1,298,620,0.482,0.501,,,,369,,,,2420000,544,https://doi.org/10.1016/j.ceramint.2013.12.101,mp-14401, icsd-35629,Ceramics International,2014
1585,Mg0.85Y1.94Al4SiO12Ce0.06Mn0.15,Mg0.85Y1.94Al4SiO12,Ce3+,0.06,Mn2+,0.15,298,620,0.506,0.473,49.3,,,460,,,,9.1,550,https://doi.org/10.1016/j.optmat.2017.06.012,,,Optical Materials,2017
1586,GdVO4Dy0.02Eu0.03,GdVO4,Dy3+,0.02,Eu3+,0.03,298,620,0.41,0.353,,,,283,,,,,,https://doi.org/10.1039/C5CP04373E,mp-22024, icsd-15607 icsd-238224 icsd-238223 icsd-152692 icsd-81703 icsd-186232 icsd-186231,Physical Chemistry Chemical Physics,2015
1587,GdVO4Dy0.02Eu0.06,GdVO4,Dy3+,0.02,Eu3+,0.06,298,620,0.443,0.347,,,,283,,,,,,https://doi.org/10.1039/C5CP04373E,mp-22024, icsd-15607 icsd-238224 icsd-238223 icsd-152692 icsd-81703 icsd-186232 icsd-186231,Physical Chemistry Chemical Physics,2015
1588,GdVO4Eu0.02,GdVO4,Eu3+,0.02,,,298,620,0.505,0.322,,,,283,,,,285790,620,https://doi.org/10.1039/C5CP04373E,mp-22024, icsd-15607 icsd-238224 icsd-238223 icsd-152692 icsd-81703 icsd-186232 icsd-186231,Physical Chemistry Chemical Physics,2015
1589,GdVO4Eu0.02Dy0.01,GdVO4,Eu3+,0.02,Dy3+,0.01,298,620,,,,,,283,,,,261090,620,https://doi.org/10.1039/C5CP04373E,mp-22024, icsd-15607 icsd-238224 icsd-238223 icsd-152692 icsd-81703 icsd-186232 icsd-186231,Physical Chemistry Chemical Physics,2015
