Repository: zzzmmp/AIPD-Mid

File: data/2.csv (part 1 of 3)
Tag,Inorganic phosphor,Host,1st dopant,1st doping concentration,2nd dopant,2nd doping concentration ,Temp. (K),Emission max. (nm),CIE x coordinate,CIE y coordinate,Int. quantum efficiency (%),Ext. quantum efficiency (%),Thermal quenching temp. (K),Excitation source (nm),1st Excitation max. (nm),2nd Excitation max. (nm),3rd Excitation max. (nm),Decay time (ns),Monitoring energy (nm),Reference,MP-ID,ICSD-ID,Journal,Year
1,Ca4Y6Si6O25Ce0.02,Ca4Y6Si6O25,Ce3+,0.02,,,298,421,0.181,0.089,,,,352,,,,,,https://doi.org/10.1016/j.matchemphys.2011.05.078,,,Materials Chemistry and Physics,2011
2,Ba3Y1.9B4O12Ce0.05,Ba3Y1.9B4O12,Ce3+,0.05,,,298,421,0.162,0.121,,,,360,360,,,,421,https://doi.org/10.1111/j.1551-2916.2012.05464.x,,,Journal of the American Ceramic Society,2012
3,Na2Y1.99B2O7Ce0.01,Na2Y1.99B2O7,Ce3+,0.01,,,298,421,0.16,0.081,,,,365,365,,,72.19,421,https://doi.org/10.1039/C3DT52214H,mp-6331, icsd-191128 icsd-245226 icsd-99206,Dalton Transactions,2013
4,Na2Y1.98B2O7Ce0.01Eu0.01,Na2Y1.98B2O7,Ce3+,0.01,Eu3+,0.01,298,421,,,,,,365,365,,,59.45,421,https://doi.org/10.1039/C3DT52214H,mp-6331, icsd-191128 icsd-245226 icsd-99206,Dalton Transactions,2013
5,Na2Y1.97B2O7Ce0.01Eu0.02,Na2Y1.97B2O7,Ce3+,0.01,Eu3+,0.02,298,421,,,,,,365,365,,,55.14,421,https://doi.org/10.1039/C3DT52214H,mp-6331, icsd-191128 icsd-245226 icsd-99206,Dalton Transactions,2013
6,Na2Y1.96B2O7Ce0.01Eu0.03,Na2Y1.96B2O7,Ce3+,0.01,Eu3+,0.03,298,421,,,,,,365,365,,,52.15,421,https://doi.org/10.1039/C3DT52214H,mp-6331, icsd-191128 icsd-245226 icsd-99206,Dalton Transactions,2013
7,Na2Y1.95B2O7Ce0.01Eu0.04,Na2Y1.95B2O7,Ce3+,0.01,Eu3+,0.04,298,421,,,,,,365,365,,,51.59,421,https://doi.org/10.1039/C3DT52214H,mp-6331, icsd-191128 icsd-245226 icsd-99206,Dalton Transactions,2013
8,Na2Y2B2O7Ce0.03,Na2Y2B2O7,Ce3+,0.03,,,298,422,0.1535,0.1022,58.2,,,366,366,,,72,422,https://doi.org/10.1016/j.jssc.2014.02.002,mp-6331, icsd-191128 icsd-245226 icsd-99206,Journal of Solid State Chemistry,2014
9,BaLu1.94Si3O10Ce0.06,BaLu1.94Si3O10,Ce3+,0.06,,,298,423,0.155,0.083,72.7,,,365,365,,,32.2,423,https://doi.org/10.1039/C6TC00579A,,,Journal of Materials Chemistry C,2016
10,BaLu1.92Si3O10Ce0.06Tb0.02,BaLu1.92Si3O10,Ce3+,0.06,Tb3+,0.02,298,423,0.17,0.136,71,,,365,,,,,423,https://doi.org/10.1039/C6TC00579A,,,Journal of Materials Chemistry C,2016
11,Y1.98SiO5Ce0.01,Y1.98SiO5,Ce3+,0.01,,,298,423,0.177,0.122,,,,355,355,,,23.41,423,https://doi.org/10.1021/jp412702g,"mp-3520,mp-554420", icsd-291362 icsd-28021 icsd-27003 icsd-291358 icsd-51591 icsd-153076,Journal of Physical Chemistry C,2014
12,Sr2VO4Cl,Sr2VO4Cl,,,,,298,424,,,5.5,,,276,,,,9755000,424,https://doi.org/10.1039/C3RA42724B,mp-558952, icsd-73946,RSC Advances,2013
13,NaSrBO3Ce0.01Sm0.06,NaSrBO3,Ce3+,0.01,Sm3+,0.06,298,424,0.248,0.13,,,,360,360,,,27.5,424,https://doi.org/10.1039/C5TC00832H,mp-556695, icsd-172420 icsd-239003,Journal of Materials Chemistry C,2015
14,Ba2Y2.995Si3O12FCe0.005,Ba2Y2.995Si3O12F,Ce3+,0.005,,,298,425,,,26,,,355,,,,,,https://doi.org/10.1111/jace.12765,,,Journal of the American Ceramic Society,2014
15,Ca0.99Al2Si2O8Eu0.01,Ca0.99Al2Si2O8,Eu2+,0.01,,,298,425,0.17,0.11,,,,354,354,,,730,425,https://doi.org/10.1021/cm050638f,"mp-6532,mp-758658,mp-1227479", icsd-252652 icsd-252654 icsd-252649 icsd-654 icsd-31127 icsd-86319 icsd-34942 icsd-252657 icsd-252653 icsd-252650 icsd-86317 icsd-252655 icsd-252656 icsd-23922 icsd-22023 icsd-252648 icsd-22022 icsd-86318 icsd-252651 icsd-202712,Chemistry of Materials,2005
16,Ca0.94Al2Si2O8Eu0.01Mn0.05,Ca0.94Al2Si2O8,Eu2+,0.01,Mn2+,0.05,298,425,0.18,0.12,,,,354,354,,,,425,https://doi.org/10.1021/cm050638f,"mp-6532,mp-758658,mp-1227479", icsd-252652 icsd-252654 icsd-252649 icsd-654 icsd-31127 icsd-86319 icsd-34942 icsd-252657 icsd-252653 icsd-252650 icsd-86317 icsd-252655 icsd-252656 icsd-23922 icsd-22023 icsd-252648 icsd-22022 icsd-86318 icsd-252651 icsd-202712,Chemistry of Materials,2005
17,Ca0.89Al2Si2O8Eu0.01Mn0.1,Ca0.89Al2Si2O8,Eu2+,0.01,Mn2+,0.1,298,425,0.2,0.14,,,,354,354,,,660,425,https://doi.org/10.1021/cm050638f,"mp-6532,mp-758658,mp-1227479", icsd-252652 icsd-252654 icsd-252649 icsd-654 icsd-31127 icsd-86319 icsd-34942 icsd-252657 icsd-252653 icsd-252650 icsd-86317 icsd-252655 icsd-252656 icsd-23922 icsd-22023 icsd-252648 icsd-22022 icsd-86318 icsd-252651 icsd-202712,Chemistry of Materials,2005
18,Ca0.84Al2Si2O8Eu0.01Mn0.15,Ca0.84Al2Si2O8,Eu2+,0.01,Mn2+,0.15,298,425,0.24,0.21,,,,354,354,,,570,425,https://doi.org/10.1021/cm050638f,"mp-6532,mp-758658,mp-1227479", icsd-252652 icsd-252654 icsd-252649 icsd-654 icsd-31127 icsd-86319 icsd-34942 icsd-252657 icsd-252653 icsd-252650 icsd-86317 icsd-252655 icsd-252656 icsd-23922 icsd-22023 icsd-252648 icsd-22022 icsd-86318 icsd-252651 icsd-202712,Chemistry of Materials,2005
19,Ca0.79Al2Si2O8Eu0.01Mn0.2,Ca0.79Al2Si2O8,Eu2+,0.01,Mn2+,0.2,298,425,0.3,0.29,,,,354,354,,,430,425,https://doi.org/10.1021/cm050638f,"mp-6532,mp-758658,mp-1227479", icsd-252652 icsd-252654 icsd-252649 icsd-654 icsd-31127 icsd-86319 icsd-34942 icsd-252657 icsd-252653 icsd-252650 icsd-86317 icsd-252655 icsd-252656 icsd-23922 icsd-22023 icsd-252648 icsd-22022 icsd-86318 icsd-252651 icsd-202712,Chemistry of Materials,2005
20,Ca0.74Al2Si2O8Eu0.01Mn0.25,Ca0.74Al2Si2O8,Eu2+,0.01,Mn2+,0.25,298,425,0.33,0.31,,,,354,354,,,340,425,https://doi.org/10.1021/cm050638f,"mp-6532,mp-758658,mp-1227479", icsd-252652 icsd-252654 icsd-252649 icsd-654 icsd-31127 icsd-86319 icsd-34942 icsd-252657 icsd-252653 icsd-252650 icsd-86317 icsd-252655 icsd-252656 icsd-23922 icsd-22023 icsd-252648 icsd-22022 icsd-86318 icsd-252651 icsd-202712,Chemistry of Materials,2005
21,Ca0.94Al2Si2O8Eu0.01,Ca0.94Al2Si2O8,Eu2+,0.01,,,298,425,0.17,0.11,,,,354,354,,,730,425,https://doi.org/10.1021/cm050638f,"mp-6532,mp-758658,mp-1227479", icsd-252652 icsd-252654 icsd-252649 icsd-654 icsd-31127 icsd-86319 icsd-34942 icsd-252657 icsd-252653 icsd-252650 icsd-86317 icsd-252655 icsd-252656 icsd-23922 icsd-22023 icsd-252648 icsd-22022 icsd-86318 icsd-252651 icsd-202712,Chemistry of Materials,2005
22,Ca0.94Al2Si2O8Eu0.01Mn0.05,Ca0.94Al2Si2O8,Eu2+,0.01,Mn2+,0.05,298,425,0.18,0.12,,,,354,354,,,,425,https://doi.org/10.1021/cm050638f,"mp-6532,mp-758658,mp-1227479", icsd-252652 icsd-252654 icsd-252649 icsd-654 icsd-31127 icsd-86319 icsd-34942 icsd-252657 icsd-252653 icsd-252650 icsd-86317 icsd-252655 icsd-252656 icsd-23922 icsd-22023 icsd-252648 icsd-22022 icsd-86318 icsd-252651 icsd-202712,Chemistry of Materials,2005
23,Ca0.89Al2Si2O8Eu0.01Mn0.1,Ca0.89Al2Si2O8,Eu2+,0.01,Mn2+,0.1,298,425,0.2,0.14,,,,354,354,,,660,425,https://doi.org/10.1021/cm050638f,"mp-6532,mp-758658,mp-1227479", icsd-252652 icsd-252654 icsd-252649 icsd-654 icsd-31127 icsd-86319 icsd-34942 icsd-252657 icsd-252653 icsd-252650 icsd-86317 icsd-252655 icsd-252656 icsd-23922 icsd-22023 icsd-252648 icsd-22022 icsd-86318 icsd-252651 icsd-202712,Chemistry of Materials,2005
24,Ca0.84Al2Si2O8Eu0.01Mn0.15,Ca0.84Al2Si2O8,Eu2+,0.01,Mn2+,0.15,298,425,0.24,0.21,,,,354,354,,,570,425,https://doi.org/10.1021/cm050638f,"mp-6532,mp-758658,mp-1227479", icsd-252652 icsd-252654 icsd-252649 icsd-654 icsd-31127 icsd-86319 icsd-34942 icsd-252657 icsd-252653 icsd-252650 icsd-86317 icsd-252655 icsd-252656 icsd-23922 icsd-22023 icsd-252648 icsd-22022 icsd-86318 icsd-252651 icsd-202712,Chemistry of Materials,2005
25,Ca0.79Al2Si2O8Eu0.01Mn0.2,Ca0.79Al2Si2O8,Eu2+,0.01,Mn2+,0.2,298,425,0.3,0.29,,,,354,354,,,430,425,https://doi.org/10.1021/cm050638f,"mp-6532,mp-758658,mp-1227479", icsd-252652 icsd-252654 icsd-252649 icsd-654 icsd-31127 icsd-86319 icsd-34942 icsd-252657 icsd-252653 icsd-252650 icsd-86317 icsd-252655 icsd-252656 icsd-23922 icsd-22023 icsd-252648 icsd-22022 icsd-86318 icsd-252651 icsd-202712,Chemistry of Materials,2005
26,Ca0.74Al2Si2O8Eu0.01Mn0.25,Ca0.74Al2Si2O8,Eu2+,0.01,Mn2+,0.25,298,425,0.33,0.31,,,,354,354,,,340,425,https://doi.org/10.1021/cm050638f,"mp-6532,mp-758658,mp-1227479", icsd-252652 icsd-252654 icsd-252649 icsd-654 icsd-31127 icsd-86319 icsd-34942 icsd-252657 icsd-252653 icsd-252650 icsd-86317 icsd-252655 icsd-252656 icsd-23922 icsd-22023 icsd-252648 icsd-22022 icsd-86318 icsd-252651 icsd-202712,Chemistry of Materials,2005
27,Mg2Y8Si6O26Ce0.01,Mg2Y8Si6O26,Ce3+,0.01,,,298,425,0.193,0.182,48,,,292,292,,,61.2,425,https://doi.org/10.1021/jp204824d,,,Journal of Physical Chemistry C,2011
28,Mg2Y8Si6O26Ce0.01Mn0.01,Mg2Y8Si6O26,Ce3+,0.01,Mn2+,0.01,298,425,0.225,0.202,39,,,292,,,,56.8,425,https://doi.org/10.1021/jp204824d,,,Journal of Physical Chemistry C,2011
29,Mg2Y8Si6O26Ce0.01Mn0.03,Mg2Y8Si6O26,Ce3+,0.01,Mn2+,0.03,298,425,0.252,0.217,49,,,292,,,,47.3,425,https://doi.org/10.1021/jp204824d,,,Journal of Physical Chemistry C,2011
30,SrLa0.86MgTaO6Dy0.07Eu0.07,SrLa0.86MgTaO6,Dy3+,0.07,Eu3+,0.07,298,425,0.19,0.078,,,,250,,,,,,https://doi.org/10.1016/j.materresbull.2016.12.035,mp-1218203,,Materials Research Bulletin,2017
31,SrLa0.83MgTaO6Dy0.07Eu0.1,SrLa0.83MgTaO6,Dy3+,0.07,Eu3+,0.1,298,425,0.186,0.07,,,,250,,,,,,https://doi.org/10.1016/j.materresbull.2016.12.035,mp-1218203,,Materials Research Bulletin,2017
32,NaCaBO3Ce0.01,NaCaBO3,Ce3+,0.01,,,298,425,0.161,0.107,75,,,347,,,,37.1236,425,https://doi.org/10.1039/C3DT52328D,,,Dalton Transactions,2014
33,NaCaBO3Ce0.01Mn0.01,NaCaBO3,Ce3+,0.01,Mn2+,0.01,298,425,0.274,0.177,,,,347,,,,34.8553,425,https://doi.org/10.1039/C3DT52328D,,,Dalton Transactions,2014
34,NaCaBO3Ce0.01Mn0.03,NaCaBO3,Ce3+,0.01,Mn2+,0.03,298,425,0.358,0.247,,,,347,,,,29.8337,425,https://doi.org/10.1039/C3DT52328D,,,Dalton Transactions,2014
35,Ca4Y6Si6O25Ce0.1,Ca4Y6Si6O25,Ce3+,0.1,,,298,426,0.166,0.133,,,,356,,,,52.22,426,https://doi.org/10.1111/jace.13292,,,Journal of the American Ceramic Society,2014
36,Ca4Y6Si6O25Ce0.1Eu0.01,Ca4Y6Si6O25,Ce3+,0.1,Eu2+,0.01,298,426,0.221,0.195,,,,356,,,,38.05,426,https://doi.org/10.1111/jace.13292,,,Journal of the American Ceramic Society,2014
37,Ca4Y6Si6O25Ce0.1Eu0.03,Ca4Y6Si6O25,Ce3+,0.1,Eu2+,0.03,298,426,0.289,0.279,,,,356,,,,,,https://doi.org/10.1111/jace.13292,,,Journal of the American Ceramic Society,2014
38,Ba9Lu1.9Si6O24Ce0.1,Ba9Lu1.9Si6O24,Ce3+,0.1,,,298,426,0.219,0.241,,,,333,,,,26,380,https://doi.org/10.1021/acs.jpcc.5b07566,,,Journal of Physical Chemistry C,2015
39,Ba8.98Lu1.9Si6O24Ce0.1Mn0.02,Ba8.98Lu1.9Si6O24,Ce3+,0.1,Mn2+,0.02,298,426,0.282,0.265,,,,333,,,,,,https://doi.org/10.1021/acs.jpcc.5b07566,,,Journal of Physical Chemistry C,2015
40,NaCa0.995BO3Ce0.005,NaCa0.995BO3,Ce3+,0.005,,,298,427,,,,,,347,347,,,37.65,427,https://doi.org/10.1016/j.jlumin.2014.01.012,,,Journal of Luminescence,2014
41,NaCa0.99BO3Ce0.01,NaCa0.99BO3,Ce3+,0.01,,,298,427,0.159,0.093,75,,403,347,347,,,36.04,427,https://doi.org/10.1016/j.jlumin.2014.01.012,,,Journal of Luminescence,2014
42,NaCa0.98BO3Ce0.02,NaCa0.98BO3,Ce3+,0.02,,,298,427,,,,,,347,347,,,35.83,427,https://doi.org/10.1016/j.jlumin.2014.01.012,,,Journal of Luminescence,2014
43,NaCa0.96BO3Ce0.04,NaCa0.96BO3,Ce3+,0.04,,,298,427,,,,,,347,347,,,34.68,427,https://doi.org/10.1016/j.jlumin.2014.01.012,,,Journal of Luminescence,2014
44,NaCa0.95BO3Ce0.05,NaCa0.95BO3,Ce3+,0.05,,,298,427,,,,,,347,347,,,31.94,427,https://doi.org/10.1016/j.jlumin.2014.01.012,,,Journal of Luminescence,2014
45,Li1.05Sr3.9B3O9Ce0.05,Li1.05Sr3.9B3O9,Ce3+,0.05,,,298,427,,,,,413,342,342,,,,427,https://doi.org/10.1016/j.jallcom.2011.01.194,mp-554003, icsd-170861,Journal of Alloys and Compounds,2011
46,Mg3P2O8Eu0.04,Mg3P2O8,Eu2+,0.04,,,298,427,0.18,0.1,,27.63,,378,378,,,760,427,https://doi.org/10.1002/ejic.201500236,"mp-14396,mp-560623,mp-554171", icsd-261231 icsd-31005 icsd-9849 icsd-84710,European Journal of Inorganic Chemistry,2015
47,Mg3P2O8Eu0.04Mn0.015,Mg3P2O8,Eu2+,0.04,Mn2+,0.015,298,427,,,,,,378,,,,404,427,https://doi.org/10.1002/ejic.201500236,"mp-14396,mp-560623,mp-554171", icsd-261231 icsd-31005 icsd-9849 icsd-84710,European Journal of Inorganic Chemistry,2015
48,Mg3P2O8Eu0.04Mn0.03,Mg3P2O8,Eu2+,0.04,Mn2+,0.03,298,427,0.265,0.15,,,,378,,,,,427,https://doi.org/10.1002/ejic.201500236,"mp-14396,mp-560623,mp-554171", icsd-261231 icsd-31005 icsd-9849 icsd-84710,European Journal of Inorganic Chemistry,2015
49,Mg3P2O8Eu0.04Mn0.06,Mg3P2O8,Eu2+,0.04,Mn2+,0.06,298,427,0.305,0.18,,,,378,378,,,,427,https://doi.org/10.1002/ejic.201500236,"mp-14396,mp-560623,mp-554171", icsd-261231 icsd-31005 icsd-9849 icsd-84710,European Journal of Inorganic Chemistry,2015
50,Ba2Y2.99Si3O12FCe0.01,Ba2Y2.99Si3O12F,Ce3+,0.01,,,298,428,,,42,,,355,,,,,,https://doi.org/10.1111/jace.12765,,,Journal of the American Ceramic Society,2014
51,Ca1.9Gd8Si6O26Ce0.05,Ca1.9Gd8Si6O26,Ce3+,0.05,,,298,428,0.192,0.173,6.2,,,352,287,,,,428,https://doi.org/10.1039/C1JM11650A,,,Journal of Materials Chemistry,2011
52,Ca5P3O12ClCe0.08,Ca5P3O12Cl,Ce3+,0.08,,,298,428,0.164,0.161,78.6,,,340,,,,,,https://doi.org/10.1039/C5TC03482E,"mp-555164,mp-39460,mp-554236", icsd-2789 icsd-24237 icsd-184825 icsd-184824,Journal of Materials Chemistry C,2016
53,Ca5P3O12ClCe0.08Tb0.005,Ca5P3O12Cl,Ce3+,0.08,Tb3+,0.005,298,428,0.195,0.241,31.4,,,340,,,,,,https://doi.org/10.1039/C5TC03482E,"mp-555164,mp-39460,mp-554236", icsd-2789 icsd-24237 icsd-184825 icsd-184824,Journal of Materials Chemistry C,2016
54,Ca5P3O12ClCe0.08Tb0.01,Ca5P3O12Cl,Ce3+,0.08,Tb3+,0.01,298,428,0.226,0.293,40,,,340,,,,,,https://doi.org/10.1039/C5TC03482E,"mp-555164,mp-39460,mp-554236", icsd-2789 icsd-24237 icsd-184825 icsd-184824,Journal of Materials Chemistry C,2016
55,Ca5P3O12ClCe0.08Mn0.01,Ca5P3O12Cl,Ce3+,0.08,Mn2+,0.01,298,428,0.212,0.198,49.8,,,340,,,,,,https://doi.org/10.1039/C5TC03482E,"mp-555164,mp-39460,mp-554236", icsd-2789 icsd-24237 icsd-184825 icsd-184824,Journal of Materials Chemistry C,2016
56,Ca5P3O12ClCe0.08Mn0.03,Ca5P3O12Cl,Ce3+,0.08,Mn2+,0.03,298,428,0.289,0.261,68.6,,,340,,,,,,https://doi.org/10.1039/C5TC03482E,"mp-555164,mp-39460,mp-554236", icsd-2789 icsd-24237 icsd-184825 icsd-184824,Journal of Materials Chemistry C,2016
57,Ca5P3O12ClCe0.08Mn0.05,Ca5P3O12Cl,Ce3+,0.08,Mn2+,0.05,298,428,0.267,0.242,67.6,,,340,,,,,,https://doi.org/10.1039/C5TC03482E,"mp-555164,mp-39460,mp-554236", icsd-2789 icsd-24237 icsd-184825 icsd-184824,Journal of Materials Chemistry C,2016
58,Ca5P3O12ClCe0.08Mn0.08,Ca5P3O12Cl,Ce3+,0.08,Mn2+,0.08,298,428,0.24,0.219,68,,,340,,,,,,https://doi.org/10.1039/C5TC03482E,"mp-555164,mp-39460,mp-554236", icsd-2789 icsd-24237 icsd-184825 icsd-184824,Journal of Materials Chemistry C,2016
59,Ca11Si4O22B2Ce0.02,Ca11Si4O22B2,Ce3+,0.02,,,298,430,0.154,0.082,,,,353,,,,,,https://doi.org/10.1039/C3TC30933A,,,Journal of Materials Chemistry C,2013
60,KSr0.995Eu0.005,KSr0.995,Eu2+,0.005,,,298,430,0.166,0.108,,,,365,,,,944,430,https://doi.org/10.1039/C3TC30128A,,,Journal of Materials Chemistry C,2013
61,Ca1.99Gd7.6Si6O26Ce0.05Mn0.005,Ca1.99Gd7.6Si6O26,Ce3+,0.05,Mn2+,0.005,298,430,0.229,0.198,6,,,352,287,,,,428,https://doi.org/10.1039/C1JM11650A,,,Journal of Materials Chemistry,2011
62,Ca1.98Gd7.6Si6O26Ce0.05Mn0.01,Ca1.98Gd7.6Si6O26,Ce3+,0.05,Mn2+,0.01,298,430,0.261,0.225,6.1,,,352,287,,,22.76,428,https://doi.org/10.1039/C1JM11650A,,,Journal of Materials Chemistry,2011
63,Ca1.97Gd7.6Si6O26Ce0.05Mn0.015,Ca1.97Gd7.6Si6O26,Ce3+,0.05,Mn2+,0.015,298,430,0.278,0.233,7.4,,,352,287,,,,428,https://doi.org/10.1039/C1JM11650A,,,Journal of Materials Chemistry,2011
64,Ca1.96Gd7.6Si6O26Ce0.05Mn0.02,Ca1.96Gd7.6Si6O26,Ce3+,0.05,Mn2+,0.02,298,430,0.318,0.27,8.9,,,352,287,,,,428,https://doi.org/10.1039/C1JM11650A,,,Journal of Materials Chemistry,2011
65,Ca1.94Gd7.6Si6O26Ce0.05Mn0.03,Ca1.94Gd7.6Si6O26,Ce3+,0.05,Mn2+,0.03,298,430,0.374,0.314,16.6,,,352,287,,,19.56,428,https://doi.org/10.1039/C1JM11650A,,,Journal of Materials Chemistry,2011
66,Ca1.9Gd7.6Si6O26Ce0.05Mn0.05,Ca1.9Gd7.6Si6O26,Ce3+,0.05,Mn2+,0.05,298,430,0.419,0.349,18.8,,,352,287,,,15.68,428,https://doi.org/10.1039/C1JM11650A,,,Journal of Materials Chemistry,2011
67,Ca1.8Gd7.6Si6O26Ce0.05Mn0.1,Ca1.8Gd7.6Si6O26,Ce3+,0.05,Mn2+,0.1,298,430,0.472,0.384,19.5,,,352,287,,,,428,https://doi.org/10.1039/C1JM11650A,,,Journal of Materials Chemistry,2011
68,Ca1.64Gd7.6Si6O26Ce0.05Mn0.18,Ca1.64Gd7.6Si6O26,Ce3+,0.05,Mn2+,0.18,298,430,0.514,0.413,27.2,,,352,287,,,,428,https://doi.org/10.1039/C1JM11650A,,,Journal of Materials Chemistry,2011
69,Ca1.5Gd7.6Si6O26Ce0.05Mn0.25,Ca1.5Gd7.6Si6O26,Ce3+,0.05,Mn2+,0.25,298,430,0.548,0.414,30.6,,,352,287,,,,428,https://doi.org/10.1039/C1JM11650A,,,Journal of Materials Chemistry,2011
70,Ca10.78Si4O22B2Ce0.02,Ca10.78Si4O22B2,Ce3+,0.02,,,298,430,0.154,0.082,15.9,,,353,353,,,,430,https://doi.org/10.1039/C3TC30933A,,,Journal of Materials Chemistry C,2013
71,BaGd2O4Bi0.08,BaGd2O4,Bi3+,0.08,,,298,432,0.155,0.079,,,,337,337,,,422,432,https://doi.org/10.1016/j.jlumin.2018.10.050,mp-17143, icsd-78484 icsd-427487,Journal of Luminescence,2019
72,BaGd2O4Bi0.08Eu0.01,BaGd2O4,Bi3+,0.08,Eu3+,0.01,298,432,,,,,,337,,,,407,432,https://doi.org/10.1016/j.jlumin.2018.10.050,mp-17143, icsd-78484 icsd-427487,Journal of Luminescence,2019
73,BaGd2O4Bi0.08Eu0.02,BaGd2O4,Bi3+,0.08,Eu3+,0.02,298,432,,,,,,337,,,,352,432,https://doi.org/10.1016/j.jlumin.2018.10.050,mp-17143, icsd-78484 icsd-427487,Journal of Luminescence,2019
74,BaGd2O4Bi0.08Eu0.08,BaGd2O4,Bi3+,0.08,Eu3+,0.08,298,432,,,,,,337,,,,302,432,https://doi.org/10.1016/j.jlumin.2018.10.050,mp-17143, icsd-78484 icsd-427487,Journal of Luminescence,2019
75,K0.9Na0.1Sr0.995Eu0.005,K0.9Na0.1Sr0.995,Eu2+,0.005,,,298,434,,,,,,365,,,,942,434,https://doi.org/10.1039/C3TC30128A,,,Journal of Materials Chemistry C,2013
76,Sr3B2O6Ce0.01,Sr3B2O6,Ce3+,0.01,,,298,434,0.2,0.16,,,,351,351,,,,434,https://doi.org/10.1063/1.2772195,mp-16432, icsd-93395,Applied Physics Letters,2007
77,Sr3B2O6Ce0.01Eu0.001,Sr3B2O6,Ce3+,0.01,Eu2+,0.001,298,434,0.25,0.19,,,,351,351,,,,434,https://doi.org/10.1063/1.2772195,mp-16432, icsd-93395,Applied Physics Letters,2007
78,Sr3B2O6Ce0.01Eu0.0015,Sr3B2O6,Ce3+,0.01,Eu2+,0.0015,298,434,0.31,0.24,,,,351,351,,,,434,https://doi.org/10.1063/1.2772195,mp-16432, icsd-93395,Applied Physics Letters,2007
79,Sr3B2O6Ce0.01Eu0.002,Sr3B2O6,Ce3+,0.01,Eu2+,0.002,298,434,0.43,0.36,,,,351,351,,,,434,https://doi.org/10.1063/1.2772195,mp-16432, icsd-93395,Applied Physics Letters,2007
80,Sr3B2O6Ce0.01Eu0.0025,Sr3B2O6,Ce3+,0.01,Eu2+,0.0025,298,434,0.44,0.37,,,,351,351,,,,434,https://doi.org/10.1063/1.2772195,mp-16432, icsd-93395,Applied Physics Letters,2007
81,Ba2Y2.97Si3O12FCe0.03,Ba2Y2.97Si3O12F,Ce3+,0.03,,,298,435,,,51,,,355,,,,,,https://doi.org/10.1111/jace.12765,,,Journal of the American Ceramic Society,2014
82,Ca4.437Sr4.5YP7O28Eu0.007,Ca4.437Sr4.5YP7O28,Eu2+,0.007,,,298,435,0.162,0.098,,,,380,,,,,,https://doi.org/10.1039/C1JM11018G,,,Journal of Materials Chemistry,2011
83,BaY1.95Si3O10Ce0.05,BaY1.95Si3O10,Ce3+,0.05,,,298,436,0.1501,0.0805,,,,365,365,,,32.88,436,https://doi.org/10.1039/C5TC00962F,mp-560478, icsd-240470,Journal of Materials Chemistry C,2015
84,Y2Mg1.999Al2Si2O12Eu0.001,Y2Mg1.999Al2Si2O12,Eu2+,0.001,,,298,436,0.156,0.105,37,,,370,,,,,,https://doi.org/10.1021/acssuschemeng.9b01401,,,ACS Sustainable Chemistry and Engineering,2019
85,K0.8Na0.2Sr0.995Eu0.005,K0.8Na0.2Sr0.995,Eu2+,0.005,,,298,437,0.162,0.202,,,,365,,,,1020,437,https://doi.org/10.1039/C3TC30128A,,,Journal of Materials Chemistry C,2013
86,Sr0.788Ca1.182Sb2O7Bi0.03,Sr0.788Ca1.182Sb2O7,Bi3+,0.03,,,298,437,0.1488,0.0573,37.74,25.59,,372,347,,,258.39,496,https://doi.org/10.1021/acssuschemeng.1c01396,mp-4103, icsd-77062 icsd-62960,ACS Sustainable Chemistry and Engineering,2021
87,Sr0.394Ca1.576Sb2O7Bi0.03,Sr0.394Ca1.576Sb2O7,Bi3+,0.03,,,298,437,0.1498,0.053,51.27,36.17,,372,347,,,263.11,496,https://doi.org/10.1021/acssuschemeng.1c01396,mp-4103, icsd-77062 icsd-62960,ACS Sustainable Chemistry and Engineering,2021
88,Ca1.97Sb2O7Bi0.03,Ca1.97Sb2O7,Bi3+,0.03,,,298,437,0.1482,0.0617,62.38,41.97,,372,347,,,296.24,496,https://doi.org/10.1021/acssuschemeng.1c01396,"mp-16280,mp-1190115,mp-14145", icsd-261535 icsd-77063 icsd-166282 icsd-238545 icsd-24245,ACS Sustainable Chemistry and Engineering,2021
89,CaSb2O6Bi0.75,CaSb2O6,Bi3+,0.75,,,298,437,0.1505,0.049,,,,336,336,,,291,437,https://doi.org/10.1016/j.mssp.2015.09.015,"mp-9125,mvc-1657", icsd-74539,Materials Science in Semiconductor Processing,2016
90,CaSb2O6Li0.75Bi0.75,CaSb2O6Li0.75,Bi3+,0.75,,,298,437,0.1495,0.0529,,,,336,336,,,183,437,https://doi.org/10.1016/j.mssp.2015.09.015,"mp-9125,mvc-1657", icsd-74539,Materials Science in Semiconductor Processing,2016
91,CaSb2O6Na0.75Bi0.75,CaSb2O6Na0.75,Bi3+,0.75,,,298,437,0.1497,0.0509,,,,336,336,,,256,437,https://doi.org/10.1016/j.mssp.2015.09.015,"mp-9125,mvc-1657", icsd-74539,Materials Science in Semiconductor Processing,2016
92,CaSb2O6K0.75Bi0.75,CaSb2O6K0.75,Bi3+,0.75,,,298,437,0.1496,0.0518,,,,336,336,,,226,437,https://doi.org/10.1016/j.mssp.2015.09.015,"mp-9125,mvc-1657", icsd-74539,Materials Science in Semiconductor Processing,2016
93,Ca7.98La1.96P6O26Ce0.04Eu0.02,Ca7.98La1.96P6O26,Ce3+,0.04,Eu2+,0.02,298,438,0.179,0.169,43,,,310,,,,28.88,,https://doi.org/10.1021/jp302252k,,,Journal of Physical Chemistry C,2012
94,Ca2Sb2O7Bi0.015,Ca2Sb2O7,Bi3+,0.015,,,298,438,0.1498,0.0446,,,,337,337,,,,438,https://doi.org/10.1016/j.jallcom.2015.09.047,"mp-16280,mp-1190115,mp-14145", icsd-261535 icsd-77063 icsd-166282 icsd-238545 icsd-24245,Journal of Alloys and Compounds,2015
95,Sr3LuV2O8,Sr3LuV2O8,,,,,298,439,,,,,,319,,,,12900,439,https://doi.org/10.1111/jace.17689,"mp-18972,mp-541507,mp-555382,mp-1237534", icsd-69012 icsd-69000 icsd-72219 icsd-71450 icsd-80602 icsd-80601 icsd-80602,Journal of the American Ceramic Society,2021
96,Y1.9Si4N6CCe0.05La0.95,Y1.9Si4N6C,Ce3+,0.05,La3+,0.95,298,440,0.15,0.08,,,,358,,,,,,https://doi.org/10.1111/j.1551-2916.2011.04571.x,mp-6353, icsd-162422 icsd-155158 icsd-162421,Journal of the American Ceramic Society,2011
97,Ba2Y4.95B5O17Ce0.01,Ba2Y4.95B5O17,Ce3+,0.01,,,298,440,0.165,0.17,,90,,345,345,,,40.168,440,https://doi.org/10.1016/j.dyepig.2017.11.046,,,Dyes and Pigments,2018
98,Gd2MoO6,Gd2MoO6,,,,,298,440,0.15,0.05,,,,290,380,,,,440,https://doi.org/10.1007/s10853-016-9962-z,mp-582797, icsd-62886,Journal of Materials Science,2016
99,Ba2Y2.95Si3O12FCe0.05,Ba2Y2.95Si3O12F,Ce3+,0.05,,,298,442,,,53,,,355,,,,,,https://doi.org/10.1111/jace.12765,,,Journal of the American Ceramic Society,2014
100,Ba0.97Al12O19Eu0.03,Ba0.97Al12O19,Eu2+,0.03,,,298,442,0.1522,0.0505,58,,,350,350,,,,445,https://doi.org/10.1021/acs.chemmater.8b00464,,,Chemistry of Materials,2018
101,CaLaGa3S6OCe0.1,CaLaGa3S6O,Ce3+,0.1,,,300,442,0.147,0.089,,,,398,398,330,,15.69,442,https://doi.org/10.1016/j.cplett.2008.01.039,mp-1227181,,Chemical Physics Letters,2008
102,CaLaGa3S6OCe0.1,CaLaGa3S6O,Ce3+,0.1,,,420,442,,,,,,398,,,,11.99,442,https://doi.org/10.1016/j.cplett.2008.01.039,mp-1227181,,Chemical Physics Letters,2008
103,Ca6.237Sr2.7YP7O28Eu0.007,Ca6.237Sr2.7YP7O28,Eu2+,0.007,,,298,442,0.175,0.134,,,,380,,,,,,https://doi.org/10.1039/C1JM11018G,,,Journal of Materials Chemistry,2011
104,Ba0.99Al12O19Eu0.01,Ba0.99Al12O19,Eu2+,0.01,,,298,443,0.1525,0.0499,45,,,350,350,,,,445,https://doi.org/10.1021/acs.chemmater.8b00464,,,Chemistry of Materials,2018
105,Ba0.95Al12O19Eu0.05,Ba0.95Al12O19,Eu2+,0.05,,,298,443,0.1518,0.0519,70,,,350,350,,,,445,https://doi.org/10.1021/acs.chemmater.8b00464,,,Chemistry of Materials,2018
106,Ba0.93Al12O19Eu0.07,Ba0.93Al12O19,Eu2+,0.07,,,298,443,0.1514,0.053,75,,,350,350,,,,445,https://doi.org/10.1021/acs.chemmater.8b00464,,,Chemistry of Materials,2018
107,Sr4.995P3O12ClEu0.005,Sr4.995P3O12Cl,Eu2+,0.005,,,298,444,,,,,,277,277,,,492.87,444,https://doi.org/10.1039/C5TC02482J,mp-23121, icsd-80085 icsd-2089 icsd-80084,Journal of Materials Chemistry C,2015
108,Sr4.99P3O12ClEu0.01,Sr4.99P3O12Cl,Eu2+,0.01,,,298,444,0.154,0.023,,,,277,277,,,527.93,444,https://doi.org/10.1039/C5TC02482J,mp-23121, icsd-80085 icsd-2089 icsd-80084,Journal of Materials Chemistry C,2015
109,Sr4.99P3O12ClEu0.01,Sr4.99P3O12Cl,Eu2+,0.01,,,298,444,,,80.53,,,395,,,,,444,https://doi.org/10.1039/C5TC02482J,mp-23121, icsd-80085 icsd-2089 icsd-80084,Journal of Materials Chemistry C,2015
110,Sr4.98P3O12ClEu0.02,Sr4.98P3O12Cl,Eu2+,0.02,,,298,444,,,,,,277,277,,,520.38,444,https://doi.org/10.1039/C5TC02482J,mp-23121, icsd-80085 icsd-2089 icsd-80084,Journal of Materials Chemistry C,2015
111,Sr4.97P3O12ClEu0.03,Sr4.97P3O12Cl,Eu2+,0.03,,,298,444,,,,,,277,277,,,501.11,444,https://doi.org/10.1039/C5TC02482J,mp-23121, icsd-80085 icsd-2089 icsd-80084,Journal of Materials Chemistry C,2015
112,Sr4.95P3O12ClEu0.05,Sr4.95P3O12Cl,Eu2+,0.05,,,298,444,,,,,,277,277,,,469.59,444,https://doi.org/10.1039/C5TC02482J,mp-23121, icsd-80085 icsd-2089 icsd-80084,Journal of Materials Chemistry C,2015
113,Sr3Al2O5Cl2Ce0.01,Sr3Al2O5Cl2,Ce3+,0.01,,,298,444,0.16,0.14,,,,330,330,215,,55.8,444,https://doi.org/10.1063/1.3094753,mp-559224, icsd-68365,Applied Physics Letters,2009
114,Sr3Al2O5Cl2Ce0.01Eu0.0025,Sr3Al2O5Cl2,Ce3+,0.01,Eu2+,0.0025,298,444,,,,,,330,330,215,,50.4,444,https://doi.org/10.1063/1.3094753,mp-559224, icsd-68365,Applied Physics Letters,2009
115,Sr3Al2O5Cl2Ce0.01Eu0.003,Sr3Al2O5Cl2,Ce3+,0.01,Eu2+,0.003,298,444,0.35,0.32,,,,330,330,,,,444,https://doi.org/10.1063/1.3094753,mp-559224, icsd-68365,Applied Physics Letters,2009
116,Ba0.9Al12O19Eu0.1,Ba0.9Al12O19,Eu2+,0.1,,,298,445,0.1512,0.054,84,,,350,350,,,571,445,https://doi.org/10.1021/acs.chemmater.8b00464,,,Chemistry of Materials,2018
117,CaAl4O7Eu0.01Dy0.002,CaAl4O7,Eu2+,0.01,Dy3+,0.002,298,445,0.227,0.043,,,,341,341,325,380,,445,https://doi.org/10.1002/bio.1373,mp-4867, icsd-34487 icsd-14270 icsd-16191 icsd-44519,Luminescence,2011
118,KSrSc2P3O12Eu0.03,KSrSc2P3O12,Eu2+,0.03,,,298,445,0.153,0.104,36.9,,,300,,,,600.9,445,https://doi.org/10.1039/C4DT03906H,,,Dalton Transactions,2015
119,KSrSc2P3O12Eu0.03Tb0.02,KSrSc2P3O12,Eu2+,0.03,Tb3+,0.02,298,445,0.162,0.139,44.4,,,300,,,,583.2,445,https://doi.org/10.1039/C4DT03906H,,,Dalton Transactions,2015
120,KSrSc2P3O12Eu0.03Tb0.05,KSrSc2P3O12,Eu2+,0.03,Tb3+,0.05,298,445,0.172,0.183,41.3,,,300,,,,513.8,445,https://doi.org/10.1039/C4DT03906H,,,Dalton Transactions,2015
121,Ba0.8Al12O19Eu0.2,Ba0.8Al12O19,Eu2+,0.2,,,298,446,0.1502,0.0625,90,,,350,350,,,582,445,https://doi.org/10.1021/acs.chemmater.8b00464,,,Chemistry of Materials,2018
122,Ba3Lu1.94B6O15Ce0.03,Ba3Lu1.94B6O15,Ce3+,0.03,,,298,446,0.165,0.132,,,,373,373,,,,446,https://doi.org/10.1016/j.jallcom.2019.02.095,,,Journal of Alloys and Compounds,2019
123,Ba3Lu1.82B6O15Ce0.03Tb0.06,Ba3Lu1.82B6O15,Ce3+,0.03,Tb3+,0.06,298,446,0.187,0.199,,,,373,,,,,,https://doi.org/10.1016/j.jallcom.2019.02.095,,,Journal of Alloys and Compounds,2019
124,Ba3Lu1.64B6O15Ce0.03Tb0.15,Ba3Lu1.64B6O15,Ce3+,0.03,Tb3+,0.15,298,446,0.198,0.227,,,,373,,,,,,https://doi.org/10.1016/j.jallcom.2019.02.095,,,Journal of Alloys and Compounds,2019
125,Y1.9Si4N6CCe0.05La0.6,Y1.9Si4N6C,Ce3+,0.05,La3+,0.6,298,446,0.16,0.1,,,,356,,,,,,https://doi.org/10.1111/j.1551-2916.2011.04571.x,mp-6353, icsd-162422 icsd-155158 icsd-162421,Journal of the American Ceramic Society,2011
126,Ca6.687Sr2.25YP7O28Eu0.007,Ca6.687Sr2.25YP7O28,Eu2+,0.007,,,298,446,0.181,0.154,,,,380,,,,,,https://doi.org/10.1039/C1JM11018G,,,Journal of Materials Chemistry,2011
127,Y2Mg1.995Al2Si2O12Eu0.005,Y2Mg1.995Al2Si2O12,Eu2+,0.005,,,298,446,0.154,0.126,41,,,370,,,,,,https://doi.org/10.1021/acssuschemeng.9b01401,,,ACS Sustainable Chemistry and Engineering,2019
128,Ba0.75Al12O19Eu0.25,Ba0.75Al12O19,Eu2+,0.25,,,298,447,0.1502,0.0617,88,,,350,350,,,600,445,https://doi.org/10.1021/acs.chemmater.8b00464,,,Chemistry of Materials,2018
129,Y1.9Si4N6CCe0.05La0.5,Y1.9Si4N6C,Ce3+,0.05,La3+,0.5,298,447,0.16,0.12,,,,356,,,,,,https://doi.org/10.1111/j.1551-2916.2011.04571.x,mp-6353, icsd-162422 icsd-155158 icsd-162421,Journal of the American Ceramic Society,2011
130,Ba2Lu5B5O17Ce0.25,Ba2Lu5B5O17,Ce3+,0.25,,,298,447,,,,87,452,363,363,,,,450,https://doi.org/10.1021/acs.chemmater.7b01416,,,Chemistry of Materials,2017
131,Sr4Al14O25Ce0.16,Sr4Al14O25,Ce3+,0.16,,,298,448,0.1677,0.1288,,,,361,361,,,13390000,448,https://doi.org/10.1039/D0TC04618C,mp-5512, icsd-88527 icsd-27744,Journal of Materials Chemistry C,2021
132,Ca5P3O12FEu0.025,Ca5P3O12F,Eu2+,0.025,,,298,449,0.17,0.12,,21.7,,335,,,,88,449,https://doi.org/10.1002/ejic.201402187,"mp-6473,mp-1227110", icsd-240629 icsd-94082 icsd-24236 icsd-38118 icsd-240658 icsd-163790 icsd-236762 icsd-94081 icsd-94083 icsd-30261 icsd-56314 icsd-84227 icsd-180314 icsd-193552 icsd-262707 icsd-52385 icsd-240657 icsd-56313,European Journal of Inorganic Chemistry,2014
133,Ca5P3O12FEu0.025Mn0.01,Ca5P3O12F,Eu2+,0.025,Mn2+,0.01,298,449,0.21,0.22,,,,335,,,,58,449,https://doi.org/10.1002/ejic.201402187,"mp-6473,mp-1227110", icsd-240629 icsd-94082 icsd-24236 icsd-38118 icsd-240658 icsd-163790 icsd-236762 icsd-94081 icsd-94083 icsd-30261 icsd-56314 icsd-84227 icsd-180314 icsd-193552 icsd-262707 icsd-52385 icsd-240657 icsd-56313,European Journal of Inorganic Chemistry,2014
134,Y1.9Si4N6CCe0.05La0.4,Y1.9Si4N6C,Ce3+,0.05,La3+,0.4,298,450,0.19,0.19,,,,360,,,,,,https://doi.org/10.1111/j.1551-2916.2011.04571.x,mp-6353, icsd-162422 icsd-155158 icsd-162421,Journal of the American Ceramic Society,2011
135,BaMgAl10O17Eu0.116,BaMgAl10O17,Eu2+,0.116,,,298,450,,,92.4,,,254,,,,,,https://doi.org/10.1021/cm020592f,,,Chemistry of Materials,2002
136,NaBaYB2O6Ce0.02,NaBaYB2O6,Ce3+,0.02,,,298,450,0.253,0.34,,,373,360,350,,,65.47,450,https://doi.org/10.1111/jace.15693,mp-1182342,,Journal of the American Ceramic Society,2018
137,Ba2Y1.25Lu3.75B5O17Ce0.25,Ba2Y1.25Lu3.75B5O17,Ce3+,0.25,,,298,450,,,,90,443,363,363,,,,450,https://doi.org/10.1021/acs.chemmater.7b01416,,,Chemistry of Materials,2017
138,KMg4P3O12Eu0.005,KMg4P3O12,Eu2+,0.005,,,298,450,,,,,,365,300,,,1246,450,https://doi.org/10.1038/srep09673,mp-557844, icsd-154111,Scientific Reports,2015
139,KMg4P3O12Eu0.01,KMg4P3O12,Eu2+,0.01,,,298,450,0.1507,0.0645,50.44,,823,365,300,,,1262,450,https://doi.org/10.1038/srep09673,mp-557844, icsd-154111,Scientific Reports,2015
140,KMg4P3O12Eu0.02,KMg4P3O12,Eu2+,0.02,,,298,450,,,,,,365,300,,,1245,450,https://doi.org/10.1038/srep09673,mp-557844, icsd-154111,Scientific Reports,2015
141,KMg4P3O12Eu0.04,KMg4P3O12,Eu2+,0.04,,,298,450,,,,,,365,300,,,1176,450,https://doi.org/10.1038/srep09673,mp-557844, icsd-154111,Scientific Reports,2015
142,KMg4P3O12Eu0.06,KMg4P3O12,Eu2+,0.06,,,298,450,,,,,,365,300,,,1163,450,https://doi.org/10.1038/srep09673,mp-557844, icsd-154111,Scientific Reports,2015
143,KMg4P3O12Eu0.08,KMg4P3O12,Eu2+,0.08,,,298,450,,,,,,365,300,,,1161,450,https://doi.org/10.1038/srep09673,mp-557844, icsd-154111,Scientific Reports,2015
144,CaSb2O6Bi0.02,CaSb2O6,Bi3+,0.02,,,298,450,0.1995,0.2205,,,,298,298,,,,450,https://doi.org/10.1007/s10854-015-4186-6,"mp-9125,mvc-1657", icsd-74539,Journal of Materials Science: Materials in Electronics,2015
145,CaSb2O6Bi0.02,CaSb2O6,Bi3+,0.02,,,298,450,0.1995,0.2205,,,,394,298,,,,450,https://doi.org/10.1007/s10854-015-4186-6,"mp-9125,mvc-1657", icsd-74539,Journal of Materials Science: Materials in Electronics,2015
146,Ca1.96PO4ClCe0.03Eu0.01,Ca1.96PO4Cl,Ce3+,0.03,Eu2+,0.01,298,450,,,,,,334,,,,35.51,367,https://doi.org/10.1039/C4RA03087G,mp-554081, icsd-15316,RSC Advances,2014
147,Ca1.95PO4ClCe0.03Eu0.02,Ca1.95PO4Cl,Ce3+,0.03,Eu2+,0.02,298,450,,,,,,334,,,,29.68,367,https://doi.org/10.1039/C4RA03087G,mp-554081, icsd-15316,RSC Advances,2014
148,Ca1.94PO4ClCe0.03Eu0.03,Ca1.94PO4Cl,Ce3+,0.03,Eu2+,0.03,298,450,,,,,,334,,,,23.89,367,https://doi.org/10.1039/C4RA03087G,mp-554081, icsd-15316,RSC Advances,2014
149,Ca1.93PO4ClCe0.03Eu0.04,Ca1.93PO4Cl,Ce3+,0.03,Eu2+,0.04,298,450,,,,,,334,,,,17.98,367,https://doi.org/10.1039/C4RA03087G,mp-554081, icsd-15316,RSC Advances,2014
150,Ca1.92PO4ClCe0.03Eu0.05,Ca1.92PO4Cl,Ce3+,0.03,Eu2+,0.05,298,450,,,,,,334,,,,14.91,367,https://doi.org/10.1039/C4RA03087G,mp-554081, icsd-15316,RSC Advances,2014
151,Ca1.9PO4ClCe0.03Eu0.07,Ca1.9PO4Cl,Ce3+,0.03,Eu2+,0.07,298,450,0.1454,0.0448,,,,334,,,,10.02,367,https://doi.org/10.1039/C4RA03087G,mp-554081, icsd-15316,RSC Advances,2014
152,Ca1.87PO4ClCe0.03Eu0.1,Ca1.87PO4Cl,Ce3+,0.03,Eu2+,0.1,298,450,,,,,,334,,,,6.87,367,https://doi.org/10.1039/C4RA03087G,mp-554081, icsd-15316,RSC Advances,2014
153,KMg4P3O12Eu0.02,KMg4P3O12,Eu2+,0.02,,,298,450,,,53.13,18.6,823,365,365,,,1288,450,https://doi.org/10.1021/acs.inorgchem.6b02140,mp-557844, icsd-154111,Inorganic Chemistry,2017
154,KMg4P3O12Li0.005Eu0.02,KMg4P3O12Li0.005,Eu2+,0.02,,,298,450,,,,,,365,365,,,1400,450,https://doi.org/10.1021/acs.inorgchem.6b02140,mp-557844, icsd-154111,Inorganic Chemistry,2017
155,KMg4P3O12Li0.01Eu0.02,KMg4P3O12Li0.01,Eu2+,0.02,,,298,450,,,,,,365,365,,,1516,450,https://doi.org/10.1021/acs.inorgchem.6b02140,mp-557844, icsd-154111,Inorganic Chemistry,2017
156,KMg4P3O12Li0.02Eu0.02,KMg4P3O12Li0.02,Eu2+,0.02,,,298,450,,,,,,365,365,,,1513,450,https://doi.org/10.1021/acs.inorgchem.6b02140,mp-557844, icsd-154111,Inorganic Chemistry,2017
157,KMg4P3O12Li0.025Eu0.02,KMg4P3O12Li0.025,Eu2+,0.02,,,298,450,,,84.02,38.26,723,365,365,,,1512,450,https://doi.org/10.1021/acs.inorgchem.6b02140,mp-557844, icsd-154111,Inorganic Chemistry,2017
158,KMg4P3O12Li0.03Eu0.02,KMg4P3O12Li0.03,Eu2+,0.02,,,298,450,,,,,,365,365,,,1504,450,https://doi.org/10.1021/acs.inorgchem.6b02140,mp-557844, icsd-154111,Inorganic Chemistry,2017
159,Ca3.96Si2O7F2Ce0.04,Ca3.96Si2O7F2,Ce3+,0.04,,,298,450,0.24,0.38,,,,330,330,,,,450,https://doi.org/10.1016/j.matlet.2012.02.095,mp-560163, icsd-64710,Materials Letters,2012
160,Ca3.92Si2O7F2Ce0.04Mn0.04,Ca3.92Si2O7F2,Ce3+,0.04,Mn2+,0.04,298,450,0.29,0.39,,,,330,,,,,,https://doi.org/10.1016/j.matlet.2012.02.095,mp-560163, icsd-64710,Materials Letters,2012
161,KMg4P3O12Eu0.02,KMg4P3O12,Eu2+,0.02,,,298,450,0.1479,0.0663,,,,365,,,,1264.97,450,https://doi.org/10.1039/C5TC00636H,mp-557844, icsd-154111,Journal of Materials Chemistry C,2015
162,KMg4P3O12Eu0.02Mn0.02,KMg4P3O12,Eu2+,0.02,Mn2+,0.02,298,450,,,,,,365,,,,1190.05,450,https://doi.org/10.1039/C5TC00636H,mp-557844, icsd-154111,Journal of Materials Chemistry C,2015
163,KMg4P3O12Eu0.02Mn0.04,KMg4P3O12,Eu2+,0.02,Mn2+,0.04,298,450,0.1712,0.0742,,,,365,,,,942.8,450,https://doi.org/10.1039/C5TC00636H,mp-557844, icsd-154111,Journal of Materials Chemistry C,2015
164,KMg4P3O12Eu0.02Mn0.08,KMg4P3O12,Eu2+,0.02,Mn2+,0.08,298,450,0.1951,0.0911,,,,365,,,,795.08,450,https://doi.org/10.1039/C5TC00636H,mp-557844, icsd-154111,Journal of Materials Chemistry C,2015
165,KMg4P3O12Eu0.02Mn0.12,KMg4P3O12,Eu2+,0.02,Mn2+,0.12,298,450,,,,,,365,,,,669.81,450,https://doi.org/10.1039/C5TC00636H,mp-557844, icsd-154111,Journal of Materials Chemistry C,2015
166,KMg4P3O12Eu0.02Mn0.16,KMg4P3O12,Eu2+,0.02,Mn2+,0.16,298,450,0.2104,0.1072,,,,365,,,,530.94,450,https://doi.org/10.1039/C5TC00636H,mp-557844, icsd-154111,Journal of Materials Chemistry C,2015
167,KMg4P3O12Eu0.02Mn0.25,KMg4P3O12,Eu2+,0.02,Mn2+,0.25,298,450,0.2343,0.1298,,,,365,,,,,450,https://doi.org/10.1039/C5TC00636H,mp-557844, icsd-154111,Journal of Materials Chemistry C,2015
168,KMg4P3O12Eu0.02Mn0.35,KMg4P3O12,Eu2+,0.02,Mn2+,0.35,298,450,0.2683,0.1496,,,623,365,,,,,450,https://doi.org/10.1039/C5TC00636H,mp-557844, icsd-154111,Journal of Materials Chemistry C,2015
169,Lu2Ca0.97Mg2Si3O12Eu0.03,Lu2Ca0.97Mg2Si3O12,Eu2+,0.03,,,298,450,,,,,393,365,365,,,,450,https://doi.org/10.1016/j.matlet.2015.10.144,,,Materials Letters,2016
170,Y1.99WO6Sm0.01,Y1.99WO6,Sm3+,0.01,,,298,450,0.226,0.19,,,,308,,,,,,https://doi.org/10.1016/j.jlumin.2013.09.043,"mp-559510,mp-30539,mp-559085,mp-1216117", icsd-20955 icsd-65811 icsd-26532,Journal of Luminescence,2014
171,Y1.97WO6Sm0.03,Y1.97WO6,Sm3+,0.03,,,298,450,0.253,0.203,,,,308,,,,,,https://doi.org/10.1016/j.jlumin.2013.09.043,"mp-559510,mp-30539,mp-559085,mp-1216117", icsd-20955 icsd-65811 icsd-26532,Journal of Luminescence,2014
172,Sr6Ca4P6O24F2Eu0.01,Sr6Ca4P6O24F2,Eu2+,0.01,,,298,452,,,,,,368,293,,,,452,https://doi.org/10.1016/j.materresbull.2015.07.031,mp-1218615,,Materials Research Bulletin,2015
173,Sr6Ca4P6O24F2Eu0.05,Sr6Ca4P6O24F2,Eu2+,0.05,,,298,452,0.143,0.065,,,,368,293,,,293.8,452,https://doi.org/10.1016/j.materresbull.2015.07.031,mp-1218615,,Materials Research Bulletin,2015
174,Sr6Ca4P6O24F2Eu0.09,Sr6Ca4P6O24F2,Eu2+,0.09,,,298,452,,,,,,368,293,,,,452,https://doi.org/10.1016/j.materresbull.2015.07.031,mp-1218615,,Materials Research Bulletin,2015
175,Sr6Ca4P6O24F2Eu0.13,Sr6Ca4P6O24F2,Eu2+,0.13,,,298,452,,,,,,368,293,,,,452,https://doi.org/10.1016/j.materresbull.2015.07.031,mp-1218615,,Materials Research Bulletin,2015
176,Sr6Ca4P6O24F2Eu0.17,Sr6Ca4P6O24F2,Eu2+,0.17,,,298,452,,,,,,368,293,,,260.2,452,https://doi.org/10.1016/j.materresbull.2015.07.031,mp-1218615,,Materials Research Bulletin,2015
177,Sr6Ca4P6O24F2Eu0.25,Sr6Ca4P6O24F2,Eu2+,0.25,,,298,452,,,,,,368,293,,,220.7,452,https://doi.org/10.1016/j.materresbull.2015.07.031,mp-1218615,,Materials Research Bulletin,2015
178,Sr6Ca4P6O24F2Eu0.4,Sr6Ca4P6O24F2,Eu2+,0.4,,,298,452,,,,,,368,293,,,150.5,452,https://doi.org/10.1016/j.materresbull.2015.07.031,mp-1218615,,Materials Research Bulletin,2015
179,Sr6Ca4P6O24F2Eu0.5,Sr6Ca4P6O24F2,Eu2+,0.5,,,298,452,,,,,,368,293,,,27.4,452,https://doi.org/10.1016/j.materresbull.2015.07.031,mp-1218615,,Materials Research Bulletin,2015
180,Ba2Y2.5Lu2.5B5O17Ce0.25,Ba2Y2.5Lu2.5B5O17,Ce3+,0.25,,,298,452,,,,88,447,363,363,,,,450,https://doi.org/10.1021/acs.chemmater.7b01416,,,Chemistry of Materials,2017
181,Na2.98Sc2P3O12Eu0.01,Na2.98Sc2P3O12,Eu2+,0.01,,,298,453,,,31.5,,,370,320,250,,410,453,https://doi.org/10.1038/nmat4843,"mp-16956, mp-1221280, mp-555608", icsd-65406 icsd-20740,Nature Materials,2017
182,Na2.98Sc2P3O12Eu0.01,Na2.98Sc2P3O12,Eu2+,0.01,,,323,453,,,33,,,370,320,250,,420,453,https://doi.org/10.1038/nmat4843,"mp-16956, mp-1221280, mp-555608", icsd-65406 icsd-20740,Nature Materials,2017
183,Na2.98Sc2P3O12Eu0.01,Na2.98Sc2P3O12,Eu2+,0.01,,,373,453,,,59.7,,,370,320,250,,440,453,https://doi.org/10.1038/nmat4843,"mp-16956, mp-1221280, mp-555608", icsd-65406 icsd-20740,Nature Materials,2017
184,Na2.98Sc2P3O12Eu0.01,Na2.98Sc2P3O12,Eu2+,0.01,,,423,453,,,69.6,,,370,320,250,,430,453,https://doi.org/10.1038/nmat4843,"mp-16956, mp-1221280, mp-555608", icsd-65406 icsd-20740,Nature Materials,2017
185,Na2.98Sc2P3O12Eu0.01,Na2.98Sc2P3O12,Eu2+,0.01,,,473,453,,,,,,370,320,250,,420,453,https://doi.org/10.1038/nmat4843,"mp-16956, mp-1221280, mp-555608", icsd-65406 icsd-20740,Nature Materials,2017
186,Na2.94Sc2P3O12Eu0.03,Na2.94Sc2P3O12,Eu2+,0.03,,,298,453,0.295,0.36,64.1,,,370,313,250,,390,453,https://doi.org/10.1038/nmat4843,"mp-16956, mp-1221280, mp-555608", icsd-65406 icsd-20740,Nature Materials,2017
187,Na2.94Sc2P3O12Eu0.03,Na2.94Sc2P3O12,Eu2+,0.03,,,323,453,,,66.2,,,370,313,250,,400,453,https://doi.org/10.1038/nmat4843,"mp-16956, mp-1221280, mp-555608", icsd-65406 icsd-20740,Nature Materials,2017
188,Na2.94Sc2P3O12Eu0.03,Na2.94Sc2P3O12,Eu2+,0.03,,,373,453,,,67.5,,,370,313,250,,430,453,https://doi.org/10.1038/nmat4843,"mp-16956, mp-1221280, mp-555608", icsd-65406 icsd-20740,Nature Materials,2017
189,Na2.94Sc2P3O12Eu0.03,Na2.94Sc2P3O12,Eu2+,0.03,,,423,453,,,72.4,,,370,313,250,,450,453,https://doi.org/10.1038/nmat4843,"mp-16956, mp-1221280, mp-555608", icsd-65406 icsd-20740,Nature Materials,2017
190,Na2.94Sc2P3O12Eu0.03,Na2.94Sc2P3O12,Eu2+,0.03,,,473,453,,,,,,370,313,250,,420,453,https://doi.org/10.1038/nmat4843,"mp-16956, mp-1221280, mp-555608", icsd-65406 icsd-20740,Nature Materials,2017
191,Na2.86Sc2P3O12Eu0.07,Na2.86Sc2P3O12,Eu2+,0.07,,,298,453,,,50,,,370,300,250,,280,453,https://doi.org/10.1038/nmat4843,"mp-16956, mp-1221280, mp-555608", icsd-65406 icsd-20740,Nature Materials,2017
192,Na2.86Sc2P3O12Eu0.07,Na2.86Sc2P3O12,Eu2+,0.07,,,323,453,,,50.7,,,370,300,250,,290,453,https://doi.org/10.1038/nmat4843,"mp-16956, mp-1221280, mp-555608", icsd-65406 icsd-20740,Nature Materials,2017
193,Na2.86Sc2P3O12Eu0.07,Na2.86Sc2P3O12,Eu2+,0.07,,,373,453,,,52.6,,,370,300,250,,300,453,https://doi.org/10.1038/nmat4843,"mp-16956, mp-1221280, mp-555608", icsd-65406 icsd-20740,Nature Materials,2017
194,Na2.86Sc2P3O12Eu0.07,Na2.86Sc2P3O12,Eu2+,0.07,,,423,453,,,54.7,,,370,300,250,,330,453,https://doi.org/10.1038/nmat4843,"mp-16956, mp-1221280, mp-555608", icsd-65406 icsd-20740,Nature Materials,2017
